Repository: skomaks/PaperSearchByJava

File: Papers/twin.sci-hub.se_6103_e97bd30abc23ab1a39036cc91f83b40d_phosphors-up-conversion-nano-particles-quantum-dots-and-their-ap-2017.pdf.json (part 1 of 34)
{
  "name" : "twin.sci-hub.se_6103_e97bd30abc23ab1a39036cc91f83b40d_phosphors-up-conversion-nano-particles-quantum-dots-and-their-ap-2017.pdf",
  "metadata" : {
    "source" : "CRF",
    "title" : null,
    "authors" : [ "Ru-Shi Liu" ],
    "emails" : [ ],
    "sections" : [ {
      "heading" : null,
      "text" : "Ru-Shi Liu Editor\nPhosphors, Up Conversion Nano Particles, Quantum Dots and Their Applications Volume 1\nPhosphors, Up Conversion Nano Particles, Quantum Dots and Their Applications\nRu-Shi Liu Editor\nPhosphors, Up Conversion Nano Particles, Quantum Dots and Their Applications Volume 1\n123\nEditor Ru-Shi Liu Department of Chemistry National Taiwan University Taipei Taiwan\nand\nDepartment of Mechanical Engineering and Graduate Institute of Manufacturing Technology National Taipei University of Technology Taipei Taiwan\nISBN 978-3-662-52769-6 ISBN 978-3-662-52771-9 (eBook) DOI 10.1007/978-3-662-52771-9\nLibrary of Congress Control Number: 2016943379\n© Springer-Verlag Berlin Heidelberg 2017 This work is subject to copyright. All rights are reserved by the Publisher, whether the whole or part of the material is concerned, specifically the rights of translation, reprinting, reuse of illustrations, recitation, broadcasting, reproduction on microfilms or in any other physical way, and transmission or information storage and retrieval, electronic adaptation, computer software, or by similar or dissimilar methodology now known or hereafter developed. The use of general descriptive names, registered names, trademarks, service marks, etc. in this publication does not imply, even in the absence of a specific statement, that such names are exempt from the relevant protective laws and regulations and therefore free for general use. The publisher, the authors and the editors are safe to assume that the advice and information in this book are believed to be true and accurate at the date of publication. Neither the publisher nor the authors or the editors give a warranty, express or implied, with respect to the material contained herein or for any errors or omissions that may have been made.\nPrinted on acid-free paper\nThis Springer imprint is published by Springer Nature The registered company is Springer-Verlag GmbH Berlin Heidelberg\nPreface\nThis book is divided into two volumes. In Volume 1, we start with an introduction to the basic properties of luminescent materials (phosphors) before addressing the principle of energy transfer and the pressure effect of phosphor. Moreover, we present the theoretical first-principles calculation of luminescent materials. After having established a basic understanding of phosphors, we then discuss a variety of phosphors of oxides, nitrides, (oxy)nitrides, fluorides, etc. In Volume 2, we shift focus to the applications of phosphors in light-emitting diodes, field-emission displays, agriculture, solar spectral convertors, and persistent luminescent materials. We then demonstrate through the basic upconversion of nanoparticles as wel as their applications in biomedical contexts. Last, we introduce readers to the basics and applications of quantum dots.\nTaken together, the two volumes offer essential insights on the basics and applications of phosphor at the bulk and nano scales.\nTaipei, Taiwan Ru-Shi Liu\nv\nContents"
    }, {
      "heading" : "1 Introduction to the Basic Properties of Luminescent Materials . . . . 1",
      "text" : "Chun Che Lin and Ru-Shi Liu"
    }, {
      "heading" : "2 Phosphors for White-Light LEDs Through the Principle",
      "text" : "of Energy Transfer . . . . . . . . . . . . . . . . . . . . . . . . . . . . . . . . . . . . . . . 31 Teng-Ming Chen and Yoan-Jen Yang"
    }, {
      "heading" : "3 Energy Transfer Between Luminescent Centers . . . . . . . . . . . . . . . . 55",
      "text" : "Jiahua Zhang"
    }, {
      "heading" : "4 Principles of Energetic Structure and Excitation-Energy Transfer Based on High-Pressure Measurements . . . . . . . . . . . . . . . 67",
      "text" : "Marek Grinberg"
    }, {
      "heading" : "5 First-Principles Calculations of Structural, Elastic, Electronic, and Optical Properties of Pure and Tm2+-Doped Alkali‒Earth",
      "text" : "Chlorides MCl2 (M = Ca, Sr, and Ba) . . . . . . . . . . . . . . . . . . . . . . . . 153 C.-G. Ma and M.G. Brik\n6 First-Principles Calculation of Luminescent Materials . . . . . . . . . . . 173 Bangfu Ding and Junying Zhang\n7 Color Tuning of Oxide Phosphors . . . . . . . . . . . . . . . . . . . . . . . . . . . 219 Sun Woog Kim, Kenji Toda, Takuya Hasegawa, Kazuyoshi Uematsu and Mineo Sato\n8 Oxide Phosphors . . . . . . . . . . . . . . . . . . . . . . . . . . . . . . . . . . . . . . . . . 247 Weidong Zhuang, Yunsheng Hu, Ronghui Liu and Jiyou Zhong\n9 Categories of Oxide Phosphors. . . . . . . . . . . . . . . . . . . . . . . . . . . . . . 265 Dae-Ho Yoon and Young-Hyun Song"
    }, {
      "heading" : "10 Crystal Structures and Luminescence Properties",
      "text" : "of Oxyhalide-Based Phosphors . . . . . . . . . . . . . . . . . . . . . . . . . . . . . . 285 Zhiguo Xia and Zihan Xu\nvii"
    }, {
      "heading" : "11 Tuning Luminescence by Varying the O/N or Al/Si Ratio",
      "text" : "in Some Eu-Doped Nitride Phosphors . . . . . . . . . . . . . . . . . . . . . . . . 343 Quanlin Liu and Ting Wang"
    }, {
      "heading" : "12 Characteristics and Properties of A(I,II)M(IV)F6",
      "text" : "Fluoride Phosphors . . . . . . . . . . . . . . . . . . . . . . . . . . . . . . . . . . . . . . . 371 Hoang-Duy Nguyen and Ru-Shi Liu\n13 Novel Phosphors for UVLEDs . . . . . . . . . . . . . . . . . . . . . . . . . . . . . . 399 Irish Valerie B. Maggay and Wei-Ren Liu"
    }, {
      "heading" : "14 Bismuth-Doped Photonic Materials: Are They Promising",
      "text" : "Phosphors for WLEDs? . . . . . . . . . . . . . . . . . . . . . . . . . . . . . . . . . . . 421 Mingying Peng and Qinyuan Zhang"
    }, {
      "heading" : "15 Design of Single-Phased Multicolor-Emission",
      "text" : "Phosphor for LED. . . . . . . . . . . . . . . . . . . . . . . . . . . . . . . . . . . . . . . . 459 Chongfeng Guo and Hao Suo"
    }, {
      "heading" : "16 Crystal Structure and Luminescence Properties of Some Fluorides,",
      "text" : "(Oxy)nitrides and Oxides Phosphors . . . . . . . . . . . . . . . . . . . . . . . . . . 509 Yuhua Wang, Deyin Wang, Zhengyan Zhao, Chunfang Wu, Dan Wang and Zhipeng Ci\nviii Contents\nChapter 1 Introduction to the Basic Properties of Luminescent Materials\nChun Che Lin and Ru-Shi Liu\nAbstract Climate change affects people’s lives by altering temperature, water supply, and rainfall and by influencing the frequency of natural disasters. Researchers are actively looking for alternative energy sources that do not emit carbon dioxide. White light-emitting diodes (WLEDs) have been considered one of the most promising next-generation lighting technologies because they significantly reduce global power requirements and the use of fossil fuels. WLEDs have attracted considerable attention because of their significant luminous efficiency, low power consumption, reliability, and environmental friendliness. This chapter discusses the fundamental principles and optical properties of phosphors and quantum dots (QDs) for light-emitting diodes (LEDs). The discussions are mainly focused on the luminescent mechanisms, phosphor and QD components, and the corresponding effects on their optical properties and prospect. We also tackle a number of concepts involved in the nephelauxetic effect, crystal field splitting, energy transfer, thermal effect, and quantum confinement effect, which leads to luminescence. Illustrative examples from luminescent materials applied in lighting are used. Phosphors for ultraviolet (UV) LEDs and blue LEDs are treated separately because the processes leading to excitation, emission, color, bandwidth, and thermal stability are comparable with each other in fluorescent lamps. The production of semiconducting\nC.C. Lin Condensed Matter and Interfaces, Debye Institute for Nanomaterials Science, Utrecht University, Princetonplein 5, 3584 CC Utrecht, The Netherlands\nC.C. Lin R.S. Liu (&) Department of Chemistry, National Taiwan University, No. 1, Sec. 4, Roosevelt Road, Taipei 10617, Taiwan e-mail: rsliu@ntu.edu.tw\nR.S. Liu Department of Mechanical Engineering and Graduate Institute of Manufacturing Technology, National Taipei University of Technology, No. 1, Sec. 3, Zhongxiao East Road, Taipei 10608, Taiwan\nC.C. Lin Institute of Organic and Polymeric Materials, National Taipei University of Technology, No. 1, Sec. 3, Zhongxiao East Road, Taipei 10608, Taiwan\n© Springer-Verlag Berlin Heidelberg 2017 R.S. Liu (ed.), Phosphors, Up Conversion Nano Particles, Quantum Dots and Their Applications, DOI 10.1007/978-3-662-52771-9_1\n1\nQDs will be discussed with the concept of “the separation of nucleation and growth.” The exploration of QD-emission colors emphasizes the core material and nanocrystal size for tuning from near-UV to near-infrared spectra.\n1.1 History and Classification of LEDs\nAn important challenging application, namely, the replacement of fluorescent and incandescent lamps, has recently attracted considerable attention because of their energy savings and positive environmental issues. These conventional lighting devices rely on either discharge or incandescent in gases, which usually accompanies large energy loss because of the simultaneous occurrence of large Stokes shift and high temperature. Therefore, researchers have focused on the use of light-emitting diodes (LEDs), which offer an alternative approach for illumination, as a novel approach for the generation of solid-state lighting sources with high efficiency to significantly reduce worldwide energy consumption [1–6]. The low electrical power consumption of LEDs is ascribed to the recombination of electrons and holes produced from current injection with small energy losses [3].\nIn 1907, Round [7] developed the first LED, which is an SiC junction diode. Subsequently, Losev [8] independently discovered an emission phenomenon from an SiC and ZnO diode in 1927. However, during these two decades, the potential of LED applications was not maximized, and inventions remained unclear. In 1961, the first inorganic semiconductor LED was fabricated by Baird and Pitman at Texas Instruments. This device emitted near-infrared (NIR) radiation because the material is InGaP with a band gap of 1.37 eV. After 1 year, Holonyak, who worked as a consulting scientist at General Electric Company in New York, invented the first practically useful visible LED device on the basis of GaAsP material in red light; he is called “the father of LEDs.” The main yellow phosphor, cerium-doped Y3Al5O12 (YAG:Ce) [9], which is now used in phosphor-converted LEDs (pc-LEDs), was reported in 1967 [10]; YAG:Ce was primarily used in cathode ray tubes during that\n2 C.C. Lin and R.S. Liu\ntime. From 1993 to 1996, Dr. Nakamura, an employee of Nichia Chemical Industries, developed the world’s first high-brightness InGaN blue and green LEDs and then developed WLEDs by covering an InGaN chip with YAG:Ce as a pc-LED device to generate a pseudo-white light [9] (i.e., mixing the blue light and down-converted yellow light to create white light). Therefore, this development fromNichia Company enabled the use of LEDs as an everyday application for general lighting.\nGiven the high growth rate in the LED-related industry, current LEDs possess sophisticated technology and can compete with fluorescent and incandescent lamps because they have high efficiency, low cost, superior lifetime, portable size, and fast response properties. Figure 1.1 shows the history of the luminous efficiency of WLEDs compared with traditional forms of lighting [11, 12]. Currently, LEDs are utilized not only as indoor and outdoor illumination but also as backlights of liquid crystal displays (LCDs), indicators, and other related applications because of their advantages of high color rendition and brightness.\n1 Introduction to the Basic Properties of Luminescent Materials 3\nFigure 1.2 shows the three methods for generating white light (di-, tri-, and tetra-chromatic methods) by using semiconductor-based LEDs and phosphors [5]. These three methods have different luminous efficiencies (i.e., radiation quantum output per electrical power input) and color renditions (i.e., the ability of illumination to present the true colors of objects). Two of the above properties are compared with each other because of their fair trade-off. Therefore, the lighting source with high luminous efficiency must have poor color rendition and vice versa. Two types of fabricating strategies for creating white light, namely, the LED-based strategy and LED-plus-phosphor-based strategy, are also shown in this section. The LED-based strategy uses light sources of different wavelengths from semiconductor-based LED chips, whereas the LED-plus-phosphor-based strategy involves the use of phosphors to partially convert the original light sources from semiconductor-based LED chips into complementary lights with long wavelengths. Moreover, LED-plus-phosphor-based white light has a well-known drawback: Phosphor materials suffer from unavoidable Stokes shift energy losses because of the conversion process for photons from short to long wavelengths. These energy losses decrease the overall efficiency of the systems by 10–30 % on the basis of the phosphors excited by semiconductor-based LEDs.\nLED-based white light has high luminous efficiency without large Stokes energy losses because the electrical conversion efficiencies of the chips are nearly close to 100 %. However, the circuit design of LED-based white light is complicated and the lifetime span of the chips varies. Therefore, LED-plus-phosphor-based white light sources are more popular than LED-based white light. Di-, tri-, and tetra-chromatic methods are adopted to optimize the wavelength for producing pseudo-white light in the visible spectrum. The di-chromatic LED-plus-phosphor-based white light source also has high luminous efficiency. However, the color-rendering index (CRI) is low (<80), thus rendering the colors of the objects poorly. The tetra-chromatic LED-plus-phosphor-based white light source has excellent CRI (>90); however, the luminous efficiency is lower than that of the di- and tri-chromatic white light sources. Thus, the tri-chromatic LED-plus-phosphor-based white source can have both good color rendition and high luminous efficiency.\nThese methods for combining phosphors and semiconductor-based LEDs are generally called “pc-LEDs.” After the invention of (Ga, In)N-based UV and blue LEDs in the late 1990s, near-UV wavelengths from 360 to 410 nm, as well as blue-light wavelengths from 420 to 480 nm, were adopted as the primary light sources to convert single, double, or triple phosphors into white light. The most common strategy is to combine blue LED and YAG:Ce phosphor, which partially converts the original blue-light source into complementary yellow emission to yield a cool white light. This type of device has several advantages such as simple fabrication, high brightness, and low cost, but it also has disadvantages such as low CRI value because of the low contribution in the red-spectrum region [13]. To avoid the low-color rendition and patent infringement from the Nichia Company, three colors of phosphor can be embedded in UV LEDs to achieve a high CRI value.\n4 C.C. Lin and R.S. Liu"
    }, {
      "heading" : "1.2 Fundamentals of Phosphors",
      "text" : "Phosphors are composed of the host lattice and the activator, which are discussed in detail in the following section. The optical properties of phosphors are mainly affected by several effects including the nephelauxetic effect, crystal field splitting, energy transfer, and thermal effect. These factors must be considered in practical and actual applications. We also list the suitable phosphors combined with UV- or blue-chip sources that have been developed and extensively used in lighting according to the excitation spectra. Other important factors, such as intensity (quantum efficiency), durability, thermal stability, and bandwidth, are discussed for the representative applications of phosphors."
    }, {
      "heading" : "1.2.1 Host Lattice",
      "text" : "The general compositions of a luminescent material are host lattice plus activator, which has different optical properties with the variations in crystal structure. Some factors are considered in this subsection. A reduction in the interaction among electrons increases covalency because the electrons spread out over wide orbitals [14]. Accordingly, the energy of electronic transition decreases with increasing covalency. This phenomenon is known as the “nephelauxetic effect” and will be explained later. For example, the charge-transfer absorption band of Eu3+ in YF3 has higher energy than that in Y2O3 because oxide has a high covalent structure [15]. Another factor is the crystal field, which denotes the influence of the host lattice on the optical properties of a dopant. For example, Cr2O3 and Al2O3:Cr\n3+ are green and red, respectively. Cr3+ ions occupy smaller Al3+ sites, thus resulting in a stronger crystal field than that in Cr2O3. The mechanism of the interactions is expressed as follows: different host lattices ! different crystal fields ! different splittings [16]. The host consists of one or several cations and anions as shown in Fig. 1.3 [17]. Both of the ions are required to have rare-gas configuration to be optically inactive. In the Y3Al5O12 lattice, the amount of positive oxidation state is as follows: Y (+3 3) + Al (+3 5) = +24. The amount of negative oxidation state is: O (−2 12) = −24; thus, it is charge balanced for the Y3Al5O12 lattice. Replacing the cation with other cations that have the same charge is possible: the Ce3+-doped Lu3Al5O12 is isostructure with YAG. When the activators are doped into the host lattice, the activators replace some of the cations. The activators should have the same charges, but an exception emerges with the advancement of phosphor technology. In commercialized green b-SiAlON:Eu2+, the Eu2+ ions are located at the interstitial sites [18]; however, the phosphor still has high efficiency.\n1 Introduction to the Basic Properties of Luminescent Materials 5"
    }, {
      "heading" : "1.2.2 Activator",
      "text" : "The phrase “activator” means that an object can emit light after excitation. Examples of an activator include donor‒acceptor pairs, self-active anion groups, defects, s2 ions, rare-earth ions, and transition-metal ions. Sometimes, even the host itself, with a band gap in the visible region, can emit light. Transition metals and rare-earth ions will be discussed in this section."
    }, {
      "heading" : "1.2.2.1 Transition-Metal Ions",
      "text" : "The electron configuration of transition metal ions is dn (0 < n < 10). Their energy levels can be predicted from the Tanabe‒Sugano diagram [19]. The free-ion terms for different electron configurations can be expressed as 2S+1L where S represents the total spin quantum number, and L is the total orbital angular momentum. L can be 0 (marked as S), 1 (P), 2 (D), 3 (F), 4 (G), and so on. In an octahedral ligand field, the free-ion terms will split into states corresponding to the irreducible representation. Figure 1.4 shows the Tanabe‒Sugano diagram for the d5 Mn2+ ion where E is the energy of excited states above the ground state; B is the Racah parameter; and D0 is the octahedral ligand field splitting [20]. Although the transitions between each state in Mn2+ are forbidden according to the Laporte selection and spin selection rules, the rules are relaxed by coupling the electronic transition with vibrations of suitable symmetry. In BaMgAl10O17:Mn 2+, five excitation bands\n6 C.C. Lin and R.S. Liu\nat 279, 360, 386, 427, and 452 nm correspond to the transitions of 6A1 ! 4T1, 6A1 ! 4T2, 6A ! 4E, 4A1 (4G), 6A1 ! 4T2, and 6A1 ! 4E (4D), respectively [21].\nA total of 10 transition-metal ions are available, and most of the ions have different charges; however, only a few of them—including Cr3+ (d3), Mn4+ (d3), Ti3+ (d1), and Ni2+ (d8)—have been applied in phosphors.\n1.2.2.2 Rare-Earth Ions (4f ! 4f Transition)\nTrivalent rare-earth ions RE3+ have the electron configuration of 4fn5 s25p6 where n = 1–13. The 4fn electrons are shielded by the 5s2 and 5p6 orbitals; therefore, the influence of the host lattice on the transition with 4fn configuration is small. The energy levels can be predicted precisely according to the “Dieke diagram” shown in Fig. 1.5 [22]. The surrounding crystal field induces Stark splitting of the energy levels in the order of 102 cm−1. In the configuration coordinate diagram, the ground and excited states appear as parallel parabola (DR = 0); thus, the 4f ! 4f transitions have sharp emission lines. The intensities of intraconfigurational 4f transitions are usually weak because of the prohibited-selection rule. Trivalent rare-earth ions can emit strong light if the excitation source is strong (electron beams) or is imposed on the 5d bands.\nThe 5d bands of the trivalent rare-earth ions can be excited if the location of the 5d bands is reachable. The location of the 5d bands can be predicted by the following [23]:\nEðLn; AÞ ¼ 49340 cm 1 D(A)þDELn;Ce ð1:1Þ\nwhere D(A) denotes the crystal field depression when the lanthanide ion Ln3+ is doped in compound A. DELn,Ce means the energy between the spin allowed for the\n0 10 20 30 40 50 0\n20\n40\n60\n80\n100\nE /B\nΔ0/Β\n4T1g (G) 4T2g (G) 4T1g/ 4Eg (G) 4T1g (P) 4T2g (D) 4Eg (D) 4A2g (F) 4T1g (F) 4T2g (F) 6A1g 2T2g\nFig. 1.4 Tanabe‒Sugano diagram for the d5 configuration [19]\n1 Introduction to the Basic Properties of Luminescent Materials 7\nf-d transition with that of Ce3+. Table 1.1 lists the DELn,Ce for all trivalent lanthanide ions.\nThe value of D(A) is the same for the same compound, that is, once it is calculated for a certain lanthanide ion, the 5d bands of all other lanthanide ions can also be predicted. By simple unit conversion, observing the 4f ! 5d bands at vacuum UV (VUV) region for Pr3+ and Tb3+ ions is relatively easy. The value of D (A) will be affected by the type of anions/cations, type of ionic complexes, and amount of condensation between complexes. With the sufficiently large number of compounds, the rough position of the lowest 5d bands of all the trivalent lanthanide ions can be predicted.\n8 C.C. Lin and R.S. Liu\n1.2.2.3 Rare-Earth Ions (5d ! 4f Transition)\nThe Ce3+ ion has a 4f1 electron configuration; thus, the only possible excited state configuration is 5d1. This result indicates that the emission always allows transition. The Ce3+ ground state yields two levels by approximately 2000 cm−1 because of spin-orbital coupling. When an ion is placed in an octahedral environment, the electron in the orbitals will be repelled by the field. The five levels of 5d bands will split into two sets where the dxy, dxz, and dyz orbitals have lower energy than dz\n2 and dx 2 −y 2 orbitals. The three lower-energy orbitals and two higher-energy orbitals are referred as “t2g” and “eg,” respectively. The resulting energy difference is identified as Do. In some cases, the fitting of the excitation and emission spectrum can obtain five peaks and two peaks, respectively [24].\nAnother well-known example of 5d ! 4f transitions is Eu2+ (4f7) ion. The influence of host lattice to the energy of the 5d band is the same as Ce3+ ion, but the Eu2+ ion has 4f levels. When the Eu2+ ion is located in a weak crystal field, the energy of its 5d bands shifts to high energy, and the 6P7/2 level of the 4f configuration lies below it. Thus, sharp-line emission from the 6P7/2 ! 8S7/2 transition occurs. This phenomenon also occurs when the temperature is cooled down. The Eu2+ ion also has a slow decay time because the excited state is a sextet, whereas the ground state is an octet; thus, the spin-selection rule slows down the optical transition rate.\nOther 5d ! 4f transitions of lanthanide are available for Sm2+ (4f 6) and Tm2+ (4f13) ions. They are rare to observe and difficult to synthesize even under a\nLn DELn,Ce (cm−1) aN\n1 Introduction to the Basic Properties of Luminescent Materials 9\nreducing environment owing to the valence stability issue. These transitions can be evaluated from the “energy difference” as follows [25]:\nEFf ¼ ECT 0:54Eex ð1:2Þ\nwhere ECT indicates the energy needed to transfer an electron from the valence band of an inorganic compound to a trivalent lanthanide impurity, thereby providing information on the location of the ground state of the corresponding divalent lanthanide ion. Eex indicates the energy needed to excite the host lattice, that is, the energy to create a bound electron‒hole pair. Lanthanide ions tend to prefer the divalent state when EFf < 0 and the trivalent state when EFf > 0. Figure 1.6 shows the positions of the lowest 4f state of divalent lanthanide ions in CaGa2S4. Although different hosts will have larger or smaller band gaps, the trend of the 14 rare-earth ions is the same. Intuitively, the values of EFf of Sm\n2+ and Tm2+ ions will be larger than that of Eu2+ ion, thus explaining why Sm2+ and Tm2+ ions are rarely observed."
    }, {
      "heading" : "1.2.3 Effect-Dependent Luminescence",
      "text" : "Figure 1.7 illustrates the overall factors of the host lattice affecting the emission properties of 5d ! 4f transitions [3]. The nephelauxetic effect is the result of the covalency of the host lattice and ligand polarization. The polarization of nitrogen\n10 C.C. Lin and R.S. Liu\nions has a larger effect than that of the oxygen ions; thus, the emission of nitride compounds tends to be a red shift. The covalency concept of the host lattice is the same as the “D(A),” that is, the crystal field depression in a certain host. By collecting thousands of data, the general sequence of the host lattice effect is as follows: oxides > aluminates > silicates > borates > phosphates > carbonates > sulfates > flourides. In each class of the host lattice, the amount of condensation also affects the value: oxy-ortho-borates > ortho-borates > pyro-borates > condensed borates > meta-borates. Crystal field splitting is mostly controlled by the anion polyhedral shape, coordination number, and type of coordinated anion. The shape of the excitation spectrum denotes the splitting of 5d orbitals. In most cases, the octahedral, dodecahedral, tricapped trigonal prism, and cuboctahedral types of coordination are studied in more detail [26]. The emission spectrum shifts toward a long-wavelength region because of the centroid shifting from the nephelauxetic effect and the lowest 5d orbital position from the crystal field splitting."
    }, {
      "heading" : "1.2.4 Energy Transfer",
      "text" : "The exciting radiation is not only absorbed by the activator because defects and other ions exist in many luminescent materials. For example, the sensitizer can absorb the exciting radiation and subsequently transfer it to the activator. In Fig. 1.8, the S ! S* transition is the excitation or absorption, and the A2* ! A transition is the emission. The A1* ! A2* is a nonradiative process and prevents back transfer. In particular, UV radiation is absorbed by Sb3+ but not by Mn2+ in the lamp phosphor Ca5(PO4)3F:Sb\n3+, Mn2+. Hence, the Mn2+ ion is not excited directly; rather, the excitation energy is transferred from Sb3+ to Mn2+. For the\n1 Introduction to the Basic Properties of Luminescent Materials 11\nCa5(PO4)3F:Sb 3+, Mn2+ compound, the emission consists partly of blue Sb3+ emission and yellow Mn2+ emission under UV irradiation. The luminescent processes can be written as follows [16]:\nSb3þ þ hm ! ðSb3þ Þ ðSb3þ Þ þMn2þ ! Sb3þ þ ðMn2þ Þ ðMn2þ Þ ! Mn2þ þ hm\nwhere hm is the radiation with frequency m, and the asterisk denotes an excited state. These reactions indicate absorption, energy transfer, and emission, respectively. Their own blue emission occurs when the Sb3+ ion has no Mn2+ ions in its vicinity."
    }, {
      "heading" : "1.2.5 Thermal Effect",
      "text" : "In high-power semiconductor-based LEDs, approximately 60 % of the electrical input power is converted into heat, thus increasing the temperature of the entire LED device, including the phosphors. Local heat can reach up to 400–450 K; thus, the thermal quenching (TQ) property of phosphors is important for practical WLED devices. The emission peak of activator-doped phosphors does not only decrease the intensity as temperature increases but also broadens the spectral bandwidth because excited electrons rise to higher vibrational microstates. In this subsection, four mechanisms of the thermal effects on phosphors are introduced. The perfect luminescence of dopants proceeds from the lowest position of the excited state to the ground state without thermal effects as exhibited by the emission spectrum shown in Fig. 1.9a (solid green line) [27]. However, a number of lanthanide activators display emission spectra with spectral intensities and positions that are easily affected by environmental temperature. Heat is generally detrimental to phosphors, and phosphor efficiency decreases through nonradiative relaxation as device temperature increases. This phenomenon indicates TQ, and, consequently, phosphors shift to emission peak wavelengths, which decrease luminescent intensity. Excited\nelectrons can relax through radiative (Fig. 1.9b [dashed green line]) and nonradiative (Fig. 1.9b [gray line]) processes such as photon emission and collisional quenching, respectively. The TQ property can also be elucidated by using the configurational coordinate diagram, in which thermal energy assists excited electrons across the intersection point between the excited and ground state parabola curves, thereby resulting in nonradiative decay. Figure 1.9c shows the relative positions between the localized 5d electron states of the activators and the delocalized conduction band states of the hosts. First, auto-ionization spontaneously occurs, and no 5d–4f emission is observed when the lowest 5d state is above the bottom of the conduction band. Such cases include Ba10(PO4)4(SiO4)2:Eu\n2+ [28], Ln2O3:Ce 3+ [29], LaAlO3:Ce 3+ [30], and the Eu2+ on trivalent RE sites in oxide compounds [31]. Second, the 5d states of the activators are below the conduction band of the hosts in most 5d–4f emission situations. The 5d electrons are ionized to the conduction band through thermal ionization, which depends on the energy EdC between the 5d state (d) of the activator and the bottom of the conduction band (C) [32, 33]. The activator Eu2+, located in the fluffy structure, is easily oxidized to the trivalent species at high temperatures. Therefore, the existence of Eu3+ can be observed in the PL and X-ray absorption spectra. This phenomenon is called the “thermal-degradation effect” (Fig. 1.9d).\n1 Introduction to the Basic Properties of Luminescent Materials 13\n1.2.6 Classification of Phosphors for Pc-WLEDs\nTo date, phosphors—such as Y3Al5O12:Ce (yellow), Lu3Al5O12:Ce (greenishyellow), (Sr, Ba)2SiO4:Eu (yellowish-green), b-SiAlON:Eu (green), Sr2Si5N8:Eu (orange-red), and CaAlSiN3:Eu (red)—have been commercialized and employed in\naThe emission intensity of phosphor is better than (◎), equal to (○), or poorer (△) than other phosphors of the same color bThe emission intensity of phosphor after the durability task (at 80 °C and 80 % relative humidity for >12 h) is equal to (◎), 80 % (○), and 50 % (△) compared with the original intensity cThe decay percentage of phosphor-emission intensity compared with the original intensity after the 300 °C task is <10 % (◎), approximately 10–30 % (○), and >30 % (△) dThe bandwidth of the emission peak is narrow (<80 nm), middle (approximately 80–120 nm), or broad (>120 nm)\n14 C.C. Lin and R.S. Liu\neither 1-pc-WLEDs or 3-pc-LEDs for illumination or for backlighting LCDs. Tables 1.2 and 1.3 summarize and classify the popular phosphors for UV LEDs and blue LEDs, respectively. We measured and compared these data ourselves. The other details of these phosphors are described in [34–58].\naThe emission intensity of phosphor is better than (◎), equal to (○), or poorer than (△) other phosphors of the same color bThe emission intensity of phosphor after the durability task (at 80 °C and 80 % relative humidity for over 12 h) is equal to (◎), 80 % (○), and 50 % (△) compared with the original intensity cThe decay percentage of phosphor emission intensity compared with the original intensity after the 300 °C task is <10 % (◎), approximately 10–30 % (○), and >30 % (△) dThe bandwidth of the emission peak is narrow (<80 nm), middle (approximately 80–120 nm), or broad (>120 nm)\n1 Introduction to the Basic Properties of Luminescent Materials 15"
    }, {
      "heading" : "1.3 Fundamentals of Nanomaterials",
      "text" : "Nanomaterials have been widely investigated because of their remarkable potential in different applications such as LEDs, solar cell, biolabeling, and lasers. Moreover, the basic physical and chemical properties of nanomaterials have been increasingly understood in the last two decades [59–62]. Bulk materials and nanomaterials are classified according to their particle sizes. Bulk materials, such as gold, silver, and copper, are widely used in jewelry, electronics, and other industries. Nanomaterials possess particle sizes that are generally <100 nm; these materials exhibit different properties from their bulk form, particularly in terms of their distinct optical [63, 64], electrical [65, 66], thermodynamic [67], and magnetic properties [68].\nNanomaterials (from the Greek word “nanos,” meaning dwarf) possess at least one dimension measuring in the range of 1–100 nm. With various nanoscale dimensions, a nanomaterial is categorized as 0D nanoparticles or dots, 1D nanowires or rods, and 2D thin films or nanowells. Nanomaterials are composed of a group of atoms and molecules and can bridge the gap between bulk and molecular levels, thereby resulting in an entirely new chemical and physical properties. Figure 1.10 shows the merged routes between the “top-down” (physical methods) and “bottom-up” (chemical methods) processes in fabricating nanomaterials. Top-down processes often include relevant mechanical facilities, such as etching, cutting, or grinding, to split bulk precursors into nanoparticles. By contrast, the bottom-up approach includes building atomic and molecular components by self-assembly, which can be time-consuming [69]. To control the particle size and uniformity of nanomaterials, fine manufacturing is indispensable. Thus, the bottom-up process is suitable in improving particle miniaturization.\n16 C.C. Lin and R.S. Liu\n1.3.1 Quantum-Confinement Effect\nA distinct property of QDs is quantum confinement, which modifies the density of states (DOS) near the band edges. Figure 1.11 shows the schematic of the number of states per unit energy (DOS as a function of energy) and per unit volume for different dimensionalities: bulk (3D), quantum well (2D), quantum wire (1D), and QD (0D). QDs between the atomic and molecular level limits have distinct electrical and optical properties depending on their size. An electron–hole pair is regularly bound within a characteristic distance in a semiconductor, which is called the “exciton Bohr radius” (RB). At this state, a particle behaves at a certain limit where its dimension is smaller than the wavelength of the particle. The change in energy state into a discrete state results in size-dependent band gap. This physical phenomenon is a form of the quantum–confinement effect, and this conclusive result obtains the blue shift of optical illumination with the decrease in size of the particles. On the contrary, bulk materials are not confined by their dimension, which can be larger than the wavelength of the particle with a band gap under a continuous-energy state.\nThe band gap of QDs can be expressed by the Schrödinger wave equation where me and mh, e, ћ, and e are the effective masses of electrons and holes, optical dielectric constant, reduced Planck’s constant, and charge of an electron, respectively.\nrB ¼ h 2e e2 1 me þ 1 mh\nð1:3Þ\nWhen the radius (R) of a QD approaches RB, that is, R RB or R < RB, the motion of the electrons and holes are confined spatially to the QD dimension, thereby increasing the excitonic transition energy and the observed blue shift in the QD band gap and luminescence.\n1 Introduction to the Basic Properties of Luminescent Materials 17\nQuantum confinement can be predicted by the particle-in-box model. Efros et al. [70] were the first to propose this approach in 1982, which was later modified by Brus [71]. This model assumes a particle in a potential well with an infinite potential barrier at the particle boundary. For a particle that is free to assume any position in the box, the relationship between its energy (E) and wave vector (k) is given by the following:\nE ¼ h 2k2\n2m ð1:4Þ\nThis relationship is assumed to hold for an electron or hole in a semiconductor. Thus, the energy band is parabolic near the band edge. The shift of band gap energy (DEg) caused by confinement of the exciton in QDs with diameter R can be expressed as Eq. 1.5 where l is the reduced mass of an electron–hole pair, and E*Ry is the Rydberg energy.\nDEg ¼ h 2p2 2lR2 1:8e 2 eR ¼ h 2p2 2R2 1 me þ 1 mh\n1:78e\n2\neR 0:248E Ry ð1:5Þ\nThe first term in Eq. 1.5 represents a relation between the “particle-in-a-box” quantum localization energy or confinement energy and the radius of the QDs (R), whereas the second term shows the Coulombic interaction energy with R − 1 dependence. The Rydberg energy term is size-independent and generally negligible except for semiconductors with small dielectric constant [72]. On the basis of Eq. 1.5, the band gap of excitonic transition increases with decreasing R {quantum localization term shifts to higher energy with lower R value (R − 2), and the Coulombic terms shift the excited electronic state to lower value (R − 1)}. However, the EMA model breaks down in the small QD regime [72, 73] because the E–k relationship can no longer be approximated as parabolic. Figure 1.12 shows such a deviation of theoretically predicted band gaps for CdS QDs from the experimental values [72]."
    }, {
      "heading" : "1.3.2 Nucleation and Growth",
