Repository: skomaks/PaperSearchByJava

File: Papers/twin.sci-hub.se_6336_defefbc310e64fa3e12a79afba12244b_magnetic-characterization-techniques-for-nanomaterials-2017.pdf.json (part 1 of 40)
{
  "name" : "twin.sci-hub.se_6336_defefbc310e64fa3e12a79afba12244b_magnetic-characterization-techniques-for-nanomaterials-2017.pdf",
  "metadata" : {
    "source" : "CRF",
    "title" : null,
    "authors" : [ "Konstantin G. Kornev", "Yu Gu" ],
    "emails" : [ ],
    "sections" : [ {
      "heading" : null,
      "text" : "Challa S.S.R. Kumar Editor\nMagnetic Characterization Techniques for Nanomaterials\nMATERIALS.SPRINGER.COM\nMagnetic Characterization Techniques for Nanomaterials\nChalla S.S.R. Kumar Editor\nMagnetic Characterization Techniques for Nanomaterials\nEditor Challa S.S.R. Kumar Integrated Mesoscale Architectures for Sustainable Catalysis (IMASC) Rowland Institute of Science Harvard University Cambridge, MA, USA\nISBN 978-3-662-52779-5 ISBN 978-3-662-52780-1 (eBook) DOI 10.1007/978-3-662-52780-1\nLibrary of Congress Control Number: 2016953107\n# Springer-Verlag Berlin Heidelberg 2017 This work is subject to copyright. All rights are reserved by the Publisher, whether the whole or part of the material is concerned, specifically the rights of translation, reprinting, reuse of illustrations, recitation, broadcasting, reproduction on microfilms or in any other physical way, and transmission or information storage and retrieval, electronic adaptation, computer software, or by similar or dissimilar methodology now known or hereafter developed. The use of general descriptive names, registered names, trademarks, service marks, etc. in this publication does not imply, even in the absence of a specific statement, that such names are exempt from the relevant protective laws and regulations and therefore free for general use. The publisher, the authors and the editors are safe to assume that the advice and information in this book are believed to be true and accurate at the date of publication. Neither the publisher nor the authors or the editors give a warranty, express or implied, with respect to the material contained herein or for any errors or omissions that may have been made.\nPrinted on acid-free paper\nThis Springer imprint is published by Springer Nature The registered company is Springer-Verlag GmbH Germany The registered company address is: Heidelberger Platz 3, 14197 Berlin, Germany\nContents\n1 Rotational Anisotropy Nonlinear Harmonic Generation . . . . . . . . 1 Darius H. Torchinsky and David Hsieh\n2 Magnetic Rotational Spectroscopy for Probing Rheology of Nanoliter Droplets and Thin Films . . . . . . . . . . . . . . . . . . . . . . . . . 51 Konstantin G. Kornev, Yu Gu, Pavel Aprelev, and Alexander Tokarev\n3 Iron Oxide Nanoparticle-Based MRI Contrast Agents: Characterization and In Vivo Use . . . . . . . . . . . . . . . . . . . . . . . . . 85 F. Herranz, M. P. Morales, I. Rodríguez, and J. Ruiz-Cabello\n4 Nonlinear Nonequilibrium Simulations of Magnetic Nanoparticles . . . . . . . . . . . . . . . . . . . . . . . . . . . . . . . . . . . . . . . . . 121 Daniel B. Reeves\n5 Magnetic Force Microscopy Characterization of Magnetic Nanowires and Nanotubes . . . . . . . . . . . . . . . . . . . . . . . . . . . . . . . 157 Muhammad Ramzan Tabasum, Fatih Zighem, Luc Piraux, and Bernard Nysten\n6 Characterization of Magnetism in Gold Nanoparticles . . . . . . . . . 191 B. Donnio, J. L. Gallani, and M. V. Rastei\n7 Magnetic Force Microscopy . . . . . . . . . . . . . . . . . . . . . . . . . . . . . . 209 Daniele Passeri, Livia Angeloni, Melania Reggente, and Marco Rossi\n8 Characterization of Magnetic Hyperthermia in Magnetic Nanoparticles . . . . . . . . . . . . . . . . . . . . . . . . . . . . . . . . . . . . . . . . . 261 Eva Natividad and Irene Andreu\n9 In Situ Lorentz Microscopy and Electron Holography Magnetization Studies of Ferromagnetic Focused Electron Beam Induced Nanodeposits . . . . . . . . . . . . . . . . . . . . . . . . . . . . . . . . . . . . . . . . . . 305 César Magén, Luis A. Rodríguez, Luis E. Serrano-Ramón, Christophe Gatel, Etienne Snoeck, and José M. De Teresa\nv\n10 Neutron Reflectivity to Characterize Nanostructured Films . . . . . 339 Sirshendu Gayen, Milan K. Sanyal, and Max Wolff\n11 Characterization of Magnetism in Core–Shell Nanoparticles . . . . 375 Elizabeth Skoropata and Johan van Lierop"
    }, {
      "heading" : "12 Characterization of Ferromagnetic Bimetallic Nanomaterials Using",
      "text" : "Electron Microscopy . . . . . . . . . . . . . . . . . . . . . . . . . . . . . . . . . . . . 413 Nabraj Bhattarai\n13 Magnetic Characterization of Nanodendritic Platinum . . . . . . . . . 431 Wenxian Li, Ziqi Sun, and Shi-Xue Dou"
    }, {
      "heading" : "14 Magneto-Optical (MO) Characterization Tools for Chemically",
      "text" : "Prepared Magnetic Nanomaterials . . . . . . . . . . . . . . . . . . . . . . . . . 457 Francesco Pineider and Claudio Sangregorio"
    }, {
      "heading" : "15 Magnetic Nanoparticles Used as Contrast Agents in MRI:",
      "text" : "Relaxometric Characterisation . . . . . . . . . . . . . . . . . . . . . . . . . . . . 511 Marc-André Fortin\nIndex . . . . . . . . . . . . . . . . . . . . . . . . . . . . . . . . . . . . . . . . . . . . . . . . 557\nvi Contents\nContributors\nIrene Andreu Instituto de Ciencia de Materiales de Aragón (ICMA), CSIC - Universidad de Zaragoza, Zaragoza, Spain\nLivia Angeloni Department of Basic and Applied Sciences for Engineering, SAPIENZA University of Rome, Rome, Italy\nPavel Aprelev Department of Materials Science and Engineering, Clemson University, Clemson, SC, USA\nNabraj Bhattarai Emergent Atomic and Magnetic Structures, Division of Materials Sciences and Engineering, Ames Laboratory, Ames, IA, USA\nJosé M. De Teresa Laboratorio de Microscopias Avanzadas (LMA), Instituto de Nanociencia de Aragón (INA), Zaragoza, Spain\nDepartamento de Física de la Materia Condensada, Instituto de Ciencia de Materiales de Aragón (ICMA), Universidad de Zaragoza-CSIC, Zaragoza, Spain\nTranspyrenean Associated Laboratory for Electron Microscopy (TALEM), CEMESINA, CNRS-Universidad de Zaragoza, Zaragoza, Spain\nB. Donnio IPCMS-DMO, CNRS – University of Strasbourg, Strasbourg, France\nShi-Xue Dou Institute for Superconducting and Electronic Materials, University of Wollongong, Wollongong, NSW, Australia\nMarc-André Fortin Laboratory for Biomaterials in Imaging, Axe médecine régénératrice, Centre de recherche du Centre hospitalier universitaire de Québec (CR-CHUQ), Quebec City, QC, Canada\nDépartement de génie des mines, de la métallurgie et des matériaux and Centre de recherche sur les matériaux avancés (CERMA), Université Laval, Quebec City, QC, Canada\nJ. L. Gallani IPCMS-DMO, CNRS – University of Strasbourg, Strasbourg, France\nvii\nChristophe Gatel Centre d’Élaboration de Matériaux et des Etudes Structurales (CEMES-CNRS), Toulouse, France\nTranspyrenean Associated Laboratory for Electron Microscopy (TALEM), CEMESINA, CNRS-Universidad de Zaragoza, Zaragoza, Spain\nSirshendu Gayen Surface Physics and Material Science Division, Saha Institute of Nuclear Physics, Kolkata, India"
    }, {
      "heading" : "Yu Gu Department of Materials Science and Engineering, Clemson University, Clemson, SC, USA",
      "text" : "F. Herranz Advanced Imaging Unit, Centro Nacional de Investigaciones Cardiovasculares Carlos III (CNIC) and CIBERES, Madrid, Spain\nDavid Hsieh Department of Physics, California Institute of Technology, Pasadena, CA, USA\nKonstantin G. Kornev Department of Materials Science and Engineering, Clemson University, Clemson, SC, USA\nWenxian Li School of Materials Science and Engineering, Shanghai University, Shanghai, People’s Republic of China\nInstitute for Superconducting and Electronic Materials, University of Wollongong, Wollongong, NSW, Australia\nCésar Magén Laboratorio de Microscopias Avanzadas (LMA), Instituto de Nanociencia de Aragón (INA), Zaragoza, Spain\nDepartamento de Física de la Materia Condensada, Universidad de Zaragoza, Zaragoza, Spain\nFundación ARAID, Zaragoza, Spain\nTranspyrenean Associated Laboratory for Electron Microscopy (TALEM), CEMESINA, CNRS-Universidad de Zaragoza, Zaragoza, Spain\nDepartamento de Física, Universidad del Valle, Cali, Colombia\nM. P. Morales Instituto de Ciencia de Materiales de Madrid (ICMM)/CSIC, Cantoblanco, Spain\nEva Natividad Instituto de Ciencia de Materiales de Aragón (ICMA), CSIC - Universidad de Zaragoza, Zaragoza, Spain\nBernard Nysten Institute of Condensed Matter and Nanosciences, Bio and Soft Matter (IMCN/BSMA), Université catholique de Louvain, Louvain La Neuve, Belgium\nDaniele Passeri Department of Basic and Applied Sciences for Engineering, SAPIENZA University of Rome, Rome, Italy\nFrancesco Pineider INSTM and Department of Chemistry and Industrial Chemistry, University of Pisa, Pisa, Italy\nviii Contributors\nLuc Piraux Institute of Condensed Matter and Nanosciences, Bio and Soft Matter (IMCN/BSMA), Université catholique de Louvain, Louvain La Neuve, Belgium\nM. V. Rastei IPCMS-DMO, CNRS – University of Strasbourg, Strasbourg, France\nDaniel B. Reeves Department of Physics and Astronomy, Dartmouth College, Hanover, NH, USA\nVaccine and Infectious Disease Division, Fred Hutchinson Cancer Research Center, Seattle, WA, USA\nMelania Reggente Department of Basic and Applied Sciences for Engineering, SAPIENZA University of Rome, Rome, Italy\nLuis A. Rodríguez Laboratorio de Microscopias Avanzadas (LMA), Instituto de Nanociencia de Aragón (INA), Zaragoza, Spain\nDepartamento de Física de la Materia Condensada, Universidad de Zaragoza, Zaragoza, Spain\nCentre d’Élaboration de Matériaux et des Etudes Structurales (CEMES-CNRS), Toulouse, France\nTranspyrenean Associated Laboratory for Electron Microscopy (TALEM), CEMESINA, CNRS-Universidad de Zaragoza, Zaragoza, Spain"
    }, {
      "heading" : "I. Rodríguez Department of Physical Chemistry, Faculty of Pharmacy, Complutense University, Madrid, Spain",
      "text" : "Advanced Imaging Unit, Centro Nacional de Investigaciones Cardiovasculares Carlos III (CNIC) and CIBERES, Madrid, Spain\nMarco Rossi Department of Basic and Applied Sciences for Engineering, SAPIENZA University of Rome, Rome, Italy\nCentro di Ricerca per le Nanotecnologie Applicate all’Ingegneria della Sapienza (CNIS), SAPIENZA University of Rome, Rome, Italy\nJ. Ruiz-Cabello Department of Physical Chemistry, Faculty of Pharmacy, Complutense University, Madrid, Spain\nAdvanced Imaging Unit, Centro Nacional de Investigaciones Cardiovasculares Carlos III (CNIC) and CIBERES, Madrid, Spain\nClaudio Sangregorio INSTM and ICCOM-CNR, Sesto Fiorentino (FI), Italy\nMilan K. Sanyal Surface Physics and Material Science Division, Saha Institute of Nuclear Physics, Kolkata, India\nLuis E. Serrano-Ramón Centre d’Élaboration de Matériaux et des Etudes Structurales (CEMES-CNRS), Toulouse, France\nTranspyrenean Associated Laboratory for Electron Microscopy (TALEM), CEMESINA, CNRS-Universidad de Zaragoza, Zaragoza, Spain\nContributors ix\nElizabeth Skoropata Department of Physics and Astronomy, University of Manitoba, Winnipeg, MB, Canada\nEtienne Snoeck Centre d’Élaboration de Matériaux et des Etudes Structurales (CEMES-CNRS), Toulouse, France\nTranspyrenean Associated Laboratory for Electron Microscopy (TALEM), CEMESINA, CNRS-Universidad de Zaragoza, Zaragoza, Spain\nZiqi Sun Institute for Superconducting and Electronic Materials, University of Wollongong, Wollongong, NSW, Australia\nSchool of Chemistry, Physics and Mechanical Engineering, Queensland University of Technology Gardens Point, Brisbane, QLD, Australia\nMuhammad Ramzan Tabasum Institute of Condensed Matter and Nanosciences, Bio and Soft Matter (IMCN/BSMA), Université catholique de Louvain, Louvain La Neuve, Belgium\nAlexander Tokarev Department of Materials Science and Engineering, Clemson University, Clemson, SC, USA\nDarius H. Torchinsky Department of Physics, California Institute of Technology, Pasadena, CA, USA\nTemple University Department of Physics and Temple Materials Institute, Temple University, Philadelphia, PA, USA\nJohan van Lierop Department of Physics and Astronomy, University of Manitoba, Winnipeg, MB, Canada\nMax Wolff Department of Physics and Astronomy, Uppsala University, Uppsala, Sweden\nFatih Zighem LSPM, CNRS-Université Paris 13, Sorbonne Paris Cité, Villetaneuse, France\nx Contributors\nRotational Anisotropy Nonlinear Harmonic Generation 1 Darius H. Torchinsky and David Hsieh\nContents 1 Definition of the Subject . . . . . . . . . . . . . . . . . . . . . . . . . . . . . . . . . . . . . . . . . . . . . . . . . . . . . . . . . . . . . . . . . . . . . . 1 2 Overview . . . . . . . . . . . . . . . . . . . . . . . . . . . . . . . . . . . . . . . . . . . . . . . . . . . . . . . . . . . . . . . . . . . . . . . . . . . . . . . . . . . . . . 2 3 Introduction . . . . . . . . . . . . . . . . . . . . . . . . . . . . . . . . . . . . . . . . . . . . . . . . . . . . . . . . . . . . . . . . . . . . . . . . . . . . . . . . . . . 2 4 Experimental and Instrumental Methodology . . . . . . . . . . . . . . . . . . . . . . . . . . . . . . . . . . . . . . . . . . . . . . . 3\n4.1 The Nonlinear Optical Response of Crystals . . . . . . . . . . . . . . . . . . . . . . . . . . . . . . . . . . . . . . . . . . 3 4.2 Optical Setups . . . . . . . . . . . . . . . . . . . . . . . . . . . . . . . . . . . . . . . . . . . . . . . . . . . . . . . . . . . . . . . . . . . . . . . . . . 7 5 Key Research Findings . . . . . . . . . . . . . . . . . . . . . . . . . . . . . . . . . . . . . . . . . . . . . . . . . . . . . . . . . . . . . . . . . . . . . . . 12 5.1 Crystallographic Measurements of Hard Condensed Matter . . . . . . . . . . . . . . . . . . . . . . . . . . 12 5.2 Electronic Effects and Magnetic Order in Hard Condensed Matter . . . . . . . . . . . . . . . . . . . 26 6 Conclusions and Future Perspective . . . . . . . . . . . . . . . . . . . . . . . . . . . . . . . . . . . . . . . . . . . . . . . . . . . . . . . . . 36 References . . . . . . . . . . . . . . . . . . . . . . . . . . . . . . . . . . . . . . . . . . . . . . . . . . . . . . . . . . . . . . . . . . . . . . . . . . . . . . . . . . . . . . . . 38"
    }, {
      "heading" : "1 Definition of the Subject",
      "text" : "Rotational anisotropy nonlinear harmonic generation (RA-NHG) is an all-optical technique by which crystallographic, magnetic, and electronic symmetries of crystalline materials’ bulk surface and interfaces may be examined. It also allows characterization of nanostructures and biological tissue as well as imaging\nD.H. Torchinsky (*) Department of Physics, California Institute of Technology, Pasadena, CA, USA\nPresent Address: Temple University Department of Physics and Temple Materials Institute, Temple University, Philadelphia, PA, USA e-mail: dtorchin@temple.edu"
    }, {
      "heading" : "D. Hsieh Department of Physics, California Institute of Technology, Pasadena, CA, USA e-mail: dhsieh@caltech.edu",
      "text" : "# Springer-Verlag Berlin Heidelberg 2017 C.S.S.R. Kumar (ed.), Magnetic Characterization Techniques for Nanomaterials, DOI 10.1007/978-3-662-52780-1_1\n1\napplications. In this chapter, we describe the principles behind RA-NHG, discuss current experimental approaches, and review key experimental findings since 2009."
    }, {
      "heading" : "2 Overview",
      "text" : "The lattice and electronic symmetries of a crystalline material lie at the core of its physical properties. In recent years, rotational anisotropy nonlinear harmonic generation (RA-NHG) has established itself as a complementary technique to the diffraction-based probes used to determine these symmetries. As it is based on tabletop sources, RA-NHG may be interfaced with imaging modalities and femtosecond spectroscopies to provide unique information through time and spatially resolved measurements of material symmetry.\nHere we describe RA-NHG in depth, beginning with a brief review of the theory behind the technique and its basis in crystal symmetry. We discuss technical details of how the method is applied in practice. We also illustrate how RA-NHG can probe the crystallographic and magnetic properties of a wide variety of systems, using selections from the most recent literature as examples. The reviewed topics include, but are not limited to, structural refinement of centrosymmetric crystals, nonlinear optical super-resolution imaging of chiral nanoparticles, and real-time observations of the interplay between the various degrees of freedom in multiferroics."
    }, {
      "heading" : "3 Introduction",
      "text" : "Symmetry forms the basis for our understanding of the bulk mechanical, electrical, and magnetic properties of crystalline materials. While diffraction-based probes are powerful and well-established approaches for characterizing symmetry, nonlinear optical generation offers many complementary and unique capabilities. Nonlinear optics is nondestructive; can be performed on small samples, in a variety of sample environments including low temperatures and magnetic fields; and can be interfaced with out-of-equilibrium time-domain experiments. The inherent versatility of optical methods allows their application to a variety of fields.\nAt the heart of this approach is the anisotropy of the nonlinear optical response either as a function of the rotation angle of the polarization of the incoming and emitted harmonic generated light or as a function of rotation of the sample itself with respect to the light-scattering plane. The general measurement of this angledependent nonlinear optical response is called rotational anisotropy nonlinear harmonic generation (RA-NHG). Depending upon the geometry and material property being probed, second (RA-SHG) or third (RA-THG) harmonic may be measured, although even higher harmonics can be accessed. As we show below, much can be learned about the crystalline, electric, and magnetic properties of a material when the origin of the RA-NHG is properly modeled, ranging from structural refinement of bulk single crystals to stacking angles of 2D materials, to the influence of excitonic states on optical properties, and to adsorbed molecular motion.\n2 D.H. Torchinsky and D. Hsieh\nThere have been a number of excellent books and reviews on the basics and applications of nonlinear optics [9, 15, 19, 33, 44, 48, 68, 131, 155, 164, 173, 174, 218], including specifically for RA-SHG [38, 53, 101, 132], and we refer the reader to these sources for a broad introduction. Our focus will be split between a brief review of the basic theory, a description of the currently employed experimental configurations, and an overview of the experimental findings. Our review will complement the existing literature through concentrating on new results published from 2009 onward.\nWe begin by elaborating on the mechanism by which the nonlinear optical response encodes the structural, electronic, and magnetic symmetries of a crystalline system in Sect. 2.1. Then we describe the variety of RA-NHG techniques and geometries currently employed in Sect. 2.2. We then review the advances in the application of this technique to magnetic and nonmagnetic solids in Sect. 3.1. Specific examples are discussed to highlight the myriad applications of RA-NHG."
    }, {
      "heading" : "4 Experimental and Instrumental Methodology",
      "text" : ""
    }, {
      "heading" : "4.1 The Nonlinear Optical Response of Crystals",
      "text" : "In this section, we review the origin of the nonlinear optical response and its application to the study of solids. We begin by considering an electric field Ei(r, t) of polarization i ¼ x, y, zð Þat position r and time t radiated due to the interaction of an incident field with a medium. This radiated field Ei(r, t) is given by the inhomogeneous wave equation\n∇2 1 c2\n@2\n@t2\nEi r, tð Þ ¼ Si r, tð Þ; (1:1)\nwhere c is the speed of light and Si(r, t) is the induced source in the sample generated by the incident field. In the plane wave approximation, Ei r, tð Þ ¼ E0e i k r ωtð Þ, and the radiated field strength is proportional to the induced sources. To the lowest order in the multipole expansion, Si(r, t) is given by\nSi r, tð Þ ¼ μ0 @2Pi r, tð Þ\n@t2 þ μ0 eijk∇j @Mk r, tð Þ @t\nμ0 ∇j @2Qij r, tð Þ @t2\n(1:2)\nwhere μ0 is the vacuum permeability, Pi(r, t) is the induced polarization (electric dipole moment/unit volume) of the medium, eijk is the Levi-Civita symbol,Mi(r, t) is the induced magnetization (magnetic dipole moment/unit volume), and Qij(r, t) is the induced quadrupolar density.\nEach source term in Eq. 1.2 may be expanded in powers of the incident radiation, more easily expressed in the frequency domain through P r, tð Þ ¼ ð1 1 ~P r,ωð Þeiωtdω. Both the electric and magnetic components of the incident radiation can interact with the sample. Dropping the arguments and tildes for notational convenience, we obtain\n1 Rotational Anisotropy Nonlinear Harmonic Generation 3\nPi / χeeij Ej þ χemij Hj þ χeeeijk EjEk þ χeemijk EjHk þ χemmijk HjHk þ . . . (1:3)\nMi / χmeij Ej þ χmmij Hj þ χmeeijk EjEk þ χmemijk EjHk þ χmmmijk HjHk þ . . . (1:4)\nand\nQij / χqeijkEk þ χqmijk Hk þ χqeeijklEkEl þ χqemijkl EkHl þ χqmmijkl HkHl þ . . . (1:5)\nwhere we have retained only terms up to the second order, although higher-order terms are expected to be significant in the appropriate experimental configurations. In Eqs. 1.3, 1.4, and 1.5, the superscripts of χ refer to the operator responsible for the electronic transition, both from absorption and emission, i.e., e represents electric dipole transitions, m magnetic dipole transitions, and q electric quadrupole transitions. When more than one component of the source Si(r, t) is generated, the radiated fields add coherently, which can lead to interference effects.\nWe may read a term such as χijk eemEjHk in Eq. 1.3 as indicating two interactions of the incoming field with the material, one interaction with the electric field Ej and one interaction with the magnetic field Hk, while the left-hand side is proportional to the emitted radiation, i.e.,Pi / Ei of the radiated field. In the absence of absorption, energy and momentum must be conserved in this process, and the emitted photon may either carry the sum of the incident photon energies (ω1 þ ω2) and be emitted in the direction k1 þ k2 or be emitted with the difference in their frequencies (jω1 ω2j) and be emitted in the direction k2 k1 . Generally, both processes occur simultaneously with the overall radiation strength set by the corresponding susceptibility tensor element χ ω1 þ ω2,ω1,ω2ð Þ for the sum-frequency case andχ jω1 ω2ð j,ω1,ω2Þ for difference frequency. In practice, the sum-frequency component is more readily measured.\nMicroscopically, the susceptibility tensor elements are given by terms as, e.g., [173],\nχmemijk / X g, n, n0\ncMi gn bPj nn0 cMk n0g\n2ω ωng ω ωn0g þ\n2 64\n3 75p 0ð Þg (1:6)\nwhich in this example derives from absorption processes driven by theH-field polarized along k via the magnetic dipole operator cMk n0g between the ground state gj i and an intermediate excited state n0j i along with an electric dipole transition bPj nn0 between the states n0j i and nj i via absorption of a j-polarized E field. Emission from nj i to gj i occurs via the magnetic dipole operator term cMi\ngn with a i-polarized H field. The\ndenominator expresses the energy differences between the ground and excited states through ωng and the ground and intermediate states through ωn0g, while pg\n(0) represents the thermal distribution of the ground state [53]. We note that the transition between the\n4 D.H. Torchinsky and D. Hsieh\nintermediate states and the excited states does not form part of the resonance condition expressed in the denominator of Eq. 1.6.\nSince the RA-NHG method depends upon an analysis of the susceptibility tensor elements, it is necessary to clarify which elements are present in bulk media. This is achieved by invoking Neumann’s principle, which states that the physical symmetries of the crystal must be reflected in the transformation properties of its physical tensor properties. This constrains which elements of the susceptibility tensors in Eqs. 1.3, 1.4, and 1.5 are independent and nonzero. More precisely, under a unitary point transformation Tij which leaves either the lattice, electronic, or magnetic order invariant, the corresponding optical susceptibility χijk . . . must also be invariant via\nχmno... ¼ det Tð Þ1þtTimTjnTko χijk... (1:7)\nWe have explicitly enforced the constraint set by the parity of χijk . . . with respect to time reversal (either polar or axial) through the determinant of the transformation T with polar being even under time reversal and axial being odd. The symmetry of χijk.. is set by the product of its embedded electronic transition moment operators, as in Eq. 1.6: an even number of axial operators yields t ¼ 1, while t ¼ 0 for an odd number. We also note that other permutation symmetries of the indices are provided through time-ordering of the incident and emitted fields (i.e., Kleinman symmetry) and are only valid away from electronic resonance. Permutation symmetry due to degenerate incident fields further restricts the number and location of nonzero components probed in harmonic generation experiments. A full accounting of the above symmetries provides the full structure of the optical susceptibility tensors; these group theoretical considerations can be used in tandem with phenomenological models to reproduce NHG responses [65].\nIn the bulk response of centrosymmetric materials, odd-rank polar responses of electric dipole radiation are forbidden; for materials without a center of inversion, all responses are allowed. In all materials, the surface is a locus of inversion symmetry breaking, as are all interfaces between centrosymmetric media. All axial responses, such as emitted magnetic dipole operator (from the Mi terms in Eq. 1.4) or electric dipolar radiation which arises from an odd number of interactions with the magnetic component of the incident field with the material, are bulk allowed. Likewise, electric quadrupole radiation (from the Qij terms in Eq. 1.5) is bulk allowed in centrosymmetric materials. These sources of radiation are generally quite weak, although they may be made more visible upon resonant enhancement.\nIn practical terms, we note that the emitted electric dipole response is by far the most commonly observed RA-NHG response. However, there are notable examples in the literature where the magnetic dipole responseMi is dominant, which includes a resonant transition involving the magnetic dipole operator. The electric quadrupolar response due to the Qij terms in Eq. 1.5 is also reported in the literature. However, due to the gradient term for quadrupole radiation present in Eq. 1.2, the magnitude of the emitted radiation is weak and may be significantly weaker than the third harmonic generation although they report tensors of equal rank.\n1 Rotational Anisotropy Nonlinear Harmonic Generation 5"
    }, {
      "heading" : "4.1.1 Effect of Static Fields",
      "text" : "While it is generally true that an increase in tensor rank corresponds to a higher harmonic, there are exceptions beyond higher-order multipolar radiation. Static externally applied or internal fields can modify RA-NHG measurements by increasing the order of the interaction (and thus rank of susceptibility tensor probed) by one without increasing the energy of the emitted photon. For magnetic fields in the linear optical field approximation, this is the origin of the Faraday effect\nPi ωð Þ ¼ χijkEj ωð ÞBk 0ð Þ (1:8)\nwhere the second-order interaction between the static magnetic field and optical field at frequency ω reveals tensor elements of the axial tensor χijk allowed for inversion symmetric materials. The typical result is an optical birefringence that effectively rotates the polarization of the light by an angle proportional to the external field Bk(0). This effect can be exploited for RA-NHG experiments by inducing the axial tensor associated with magnetic field-induced second harmonic (MFISH):\nPi 2ωð Þ ¼ χijklEj ωð ÞEk ωð ÞBl 0ð Þ: (1:9)\nSimilarly, a static electric field may either be applied or arise internally in a sample as a result of, e.g., charge accumulation on the surface or a spatial dependence of the band structure. The result is electric field-induced second harmonic (EFISH):\nPi 2ωð Þ ¼ χijklEj ωð ÞEk ωð ÞEl 0ð Þ (1:10)\nwhich is a polar response and can induce a bulk second harmonic generation from inversion symmetric materials.\nA similar line of reasoning may be applied to magnetic ordering in materials. In this case, the electric and magnetic susceptibilities are modified by the presence of a static bulk magnetization M, and we may consider, for example, the second-order optical susceptibility χijk(M) which may be expanded in powers of M as\nχijk Mð Þ ¼ χijk þ χijklMl þ χijklpMlMp þ χijklprMlMpMr þ . . . (1:11)\nThe zeroth-order term in Eq. 1.11 is the crystallographic term of Eqs. 1.3, 1.4, and 1.5. The higher-order terms in the magnetization can thus induce additional RA-NHG responses which coherently interfere with the bare lattice contribution. In principle, the effect of a finite magnetization is valid at arbitrary order in the optical fields, where we note that it is most efficient for magnetic effects whose axial tensors are allowed at all even orders for inversion symmetric materials."
    }, {
      "heading" : "4.1.2 Rotational Anisotropy Signal",
      "text" : "Once the relevant responses are categorized and understood, it is possible to compute the signal. As described below, there are three experimental geometries to access the\n6 D.H. Torchinsky and D. Hsieh\nelements of χijk . . . which operate either by rotating the sample with respect to the scattering plane or by rotating the incoming and/or outgoing polarization of the fields. In the former case, the signal is computed by explicitly calculating the relevant response from each source term in Eq. 1.2, for example, χijk\neeeEjEk for bulk electric dipole radiation, on a susceptibility tensor which has been rotated by an arbitrary angle ϕ, e.g., about the z-axis (z being coincident with the sample normal) as\nTij ¼ cos ϕð Þ sin ϕð Þ 0 sin ϕð Þ cos ϕð Þ 0\n0 0 1\n0 @\n1 A: (1:12)\nIn the latter case, the rotation operation is performed upon the fields and not the susceptibility tensor.\nThere are a number of experimental geometries, described below, which access the nonlinear response and measure its anisotropy as a function of either the sample rotation or field polarization angle. A simulated example is shown in Fig. 1.1 for third harmonic generation at oblique incidence, yielding rotational anisotropy third harmonic generation data (RA-THG). In the figure, we have denoted the incoming and outgoing polarizations as p or s depending upon whether they are either polarized in or out of the plane of incidence. The radiated patterns reflect the underlying symmetry being probed via the combination of nonzero tensor elements present in their calculated expressions, e.g., if the material has fourfold symmetry, the resulting patterns should be fourfold rotationally symmetric, etc.\nWhen appropriately modeled, fits to the rotational anisotropy patterns can deduce the tensor elements present in the nonlinear response. From this, one can deduce the crystalline point group symmetry, the magnetic point group symmetry, and/or the presence of other previously inaccessible electronic transitions. Examples of this form of analysis are given in Sect. 3.1."
    }, {
      "heading" : "4.2 Optical Setups",
      "text" : "RA-NHG experiments have so far been conducted in one of three sample geometries, depicted in Figs. 1.2, 1.3, and 1.4. The first geometry shown in Fig. 1.2 is\nappropriate for flat, transparent materials. Here, the beam is normally incident and focused upon the sample, and the incident polarization is set by the combination of a half wave plate and polarizer. An analyzer is used to select the outgoing polarization, which is chosen either parallel or perpendicular to the incident polarization. The polarizer and analyzer are then rotated by an angle ϕ (the wave plate by an angle ϕ/2), and the rotational anisotropy of nonlinear harmonic generation is measured by spectrally filtering the desired harmonic and measuring its intensity. This configuration is easy to align and can be performed on small samples. Because the sample is stationary in this geometry, it may be measured in a variety of environments including at low temperatures or in magnetic fields. However, the consequence of normal incidence is that there is no distinction between p and s polarizations limiting the range of accessible tensor elements and optical transparency is necessary.\nThe second geometry, suitable for reflective samples, is shown in Fig. 1.3. In this case, the incoming field is obliquely incident relative to the normal face of the sample. A polarizer is used to purify the incident polarization and an analyzer is used to select the output polarization. Owing to the oblique incidence of the light, there is\nB\nk (ω) (ω)E\nEII(3ω) α\nϕ\nE^(3ω)\nk(3ω) [112]\n[110]\n(111)\nFig. 1.2 First experimental RA-NHG geometry described in the text where the beam is normally incident upon the sample (Figure reproduced from Ref. [114])\n8 D.H. Torchinsky and D. Hsieh\na well-defined scattering plane and thus well-defined s-polarized and p-polarized fields for both incoming and outgoing fields. The p-polarized beam has a component of the electric field parallel to the sample normal, allowing access to a larger collection of tensor elements. The polarizations of the incoming and outgoing electric fields are then rotated while the sample remains stationary, forming a “map” of the rotational anisotropy as a function of both rotation angles. The advantage of this approach is that it permits easier determination of the lattice or magnetic symmetry of the material being studied as compared with the previous experimental geometry. It is similarly easy to align as the prior configuration, although some tensor components are not accessed due to the scattering plane being fixed with respect to the crystalline axes, limiting the extent to which symmetries can be determined.\nAccess to the largest number of tensor elements may be achieved using the third experimental geometry, shown in Fig. 1.4 in which light is introduced at oblique incidence to define a scattering plane. The sample is rotated about an axis lying in this scattering plane. In this case nearly all tensor elements are recovered when incident and outgoing fields are cycled for all available polarization combinations; all may be recovered if more than one sample face normal is measured. However, there are a number of experimental complications which have made use of this experimental geometry difficult. An optically flat portion of the sample must be positioned on the axis of rotation of its stage to within a fraction of the incident beam diameter (typically of order 10–50 μm). This is necessary to avoid beam walkoff or signal artifacts due to sample inhomogeneity over the full 2π rotation; otherwise only spatially homogeneous and flat materials may be studied, such as thin films. For cryogenic measurements, the experiment requires that the sample is affixed to a rotation stage to rotate it. This stage may lay atop a series of mechanical stages to position the sample appropriately, which may result in lost cooling power for coldfinger cryostats (although not for sample-in-vapor cryostats). Magnetic fielddependent measurements can only be made with the sample rotating with respect\nto a static background magnetic field since the field and sample do not rotate together without the use of a rotatable vector magnet. Unconventional experimental geometries, such as those requiring externally strained samples, may not be easily employed using this scheme due to the need for sample rotation. Finally, we note that precession of the sample normal about the rotation axis relative to the scattering plane may also result in experimental artifacts.\nA recent development by the authors allows for the rotation of the scattering plane thus permitting access to the maximal number of available tensor elements but without the need to attach the sample to a rotation stage [184]. The setup, shown in Figs. 1.5 and 1.6, relies upon imaging a diffractive binary phase mask onto the sample to provide an incident angle which defines a scattering plane. As the diffractive optic is rotated, the scattering plane is rotated and the return beam is captured by a rotating detection arm. This geometry allows for examination of small samples, as a local probe, for samples in cryogenic conditions and in magnetic fields."
    }, {
      "heading" : "4.2.1 Light Sources and Detection",
      "text" : "The choice of laser is a balance between peak field intensity and spectral resolution. The wavelength should also be selected appropriately because it influences which electronic transitions are accessed through Eq. 1.6. Because χ(2) is small for most materials, pulsed sources are preferred over continuous-wave ones. Ultrafast ~ fs pulse-duration sources can drive a higher degree of nonlinearity for a low amount of average power. These include Ti/sapphire-based oscillator and amplifier sources with a native wavelength of 800 nm corresponding to 1.5 eV. These can further drive parametric devices allowing wavelength tunability extending from 20 μm to\n~200 nm. However, spectral resolution for spectroscopic measurements may require ~ ps or ns sources, requiring much large pulse energies. They can also be made to drive wavelength tunable devices, albeit over a narrower range.\nAfter it has been generated, the higher harmonic light must be separated from the fundamental frequency in order to be detected background free. One choice is to use optical filters made of absorptive glasses or covered with special dielectric coatings, e.g., shortpass or bandpass filters. We note that it can often take a number of successive filters to adequately remove the fundamental background in the beam. In some cases, the spectral separation may also involve a commercial monochromator or a dispersing prism and iris combination. In this case, either the intensity or the radiated spectrum may be measured.\nChoice of the detector and supporting electronics depends upon the level of generated light and the wavelength being detected. In experiments where the material being studied breaks inversion and the interaction length between material and field is\nlong, a simple photodiode may be used in conjunction with lock-in detection. However, even in these cases, there is generally a need for highly sensitive detectors. Photomultiplier tubes have long been the tool of choice and may be used in either analogue mode (i.e., to provide a current or voltage) or photon counting mode along with photon counting electronics. These detectors generally have their maximum response in the boundary between the visible and UV portion of the spectrum. Semiconductor-based avalanche photodiodes may also be used in photon counting mode using photon counting electronics. Their primary advantage is that they may be used for a wider range of emitted photon energies, being suitable for detection from 300 nm to 1.7 μm depending upon the detector material. High quantum efficiency CCD cameras can also be used for detection of light intensity, as detectors at the end of monochromators for spectroscopic measurements, and as a means of SHG imaging."
    }, {
      "heading" : "4.2.2 Time Resolution",
