Repository: skomaks/PaperSearchByJava

File: Papers/twin.sci-hub.se_6103_e97bd30abc23ab1a39036cc91f83b40d_phosphors-up-conversion-nano-particles-quantum-dots-and-their-ap-2017.pdf.json (part 7 of 34)
{
      "text" : "Location of the localized states related to divalent and trivalent rare-earth ions relative to the valence and conduction bands of the host lattice is one of the most important factors that control the luminescence properties of rare-earth ions in solids. The location of the ground states of Ln2+ ions with respect to the valence band can be estimated from the energies of the charge-transfer transitions (CTT), which are responsible for the broad bands in the excitation spectra of Ln3+ ions. CTT is considered to be a transition of an electron from ligands to the Ln ion. In the energetic diagram, it corresponds to the transition from the top of the valence band to the Ln2+ level. The location of Ln3+ can be estimated if the energy of the ionization transition (IT) is known. The IT is the opposite process to the CTT and corresponds to the transition of an electron from the Ln ion to the conduction band.\nThe locations of Ln2+ and Ln3+ levels with respect to the bands are presented in Fig. 4.24a. It is visible that the energetic distance between the top of the valence band and the ground state of Ln2+ is relatively small for Sm2+, Eu2+, and Yb2+. The respective CTTs in Sm3+, Eu3+, and Yb3+ are indicated by red arrows. As the result, the archival literature contains a large amount of information on CTT in Eu3+, Sm3+, and Yb3+. In other ions, the CTT energies are rather large, usually larger that the band gap [188]. Srivastava and Dorenbos [188] analyzed the CTT and estimated absolute energy location of the ground states and 4fn−15d states in Ln2+ and Ln3+\nions in Ca-aSiAlON.\n4 Principles of Energetic Structure and Excitation Energy … 119\nThe energies of IT are the smallest for Ce3+, Pr3+, Tb3+, and Dy3+ and are indicated by black arrows in Fig. 4.24a. A strong broadband related to the IT was observed by Boutinaud et al. [189] in several oxide lattices that contained metal cations Mn+ with the empty d shell: Ti4+, Zr4+, V5+, Nb5+, and Ta4+ doped with Pr3+. This band has been attributed to ionization of Pr3+ and creation of the excited state Pr4+ -M(n−1)+ [190], which is called the “intervalence charge transfer state” (IVCTS) [189, 191]. It has bee shown that when the energy of IVCTS is low enough, it quenches the emission from the 3P0 state of Pr\n3+ [189]. It should be emphasized here that after ionization of the Ln3+ ion that replaces the trivalent ion in the lattice, the Ln4+ and the electron create the bound-exciton states, independently if the lattice contains metal ions with empty d shell, which is called the “impurity-trapped exciton” (ITE). The ITE state (ITES) has bee observed in LiNbO3:Pr 3+ by excited-state absorption (ESA) [193]. The luminescence of Pr3+ depends on the energy of the ITES. If this energy is greater than the energy of the 3P0 state, the luminescence of Pr\n3+ contains lines related to the transitions from the 3P0 and\n1D2 states; however, when the energy of the ITES is lower than the that of the 3P0 state, the\n3P0 state‒related emission is quenched [189, 191] and [193]. In contrast to the CTT, the IT often does not appear as a strong band in the Ln3+\nluminescence excitation spectra [129]. In such a situation, estimating the location the Ln3+ ground state in the band gap is more difficult.\nTo predict the influence of pressure on the location of the levels of Ln2+ and Ln3+ with respect to the bands edges of the host, one should consider how the chemical environment of the lanthanide changes the 4fn binding energy. It is known that the host lattice diminishes the binding energy of 4f electrons several times with respect to the free-ion energies (see Ref. [192]). Dorenbos [154] proposed a model\n120 M. Grinberg\nin which binding energies of the free ions are diminished by an electrostatic Coulomb interaction of f electrons with the negative potential induced in the lattice by the lanthanide cation. In the framework of this approach, the binding energies of divalent at trivalent ions in the lattices, EðLn2þ ; nþ 1Þ and EðLn3þ ; nÞ (see Eq. (4.5.2)) are related to the respective binding energies of free ions in vacuum: E0ðLn2þ ; nþ 1Þ and E0ðLn3þ ; nÞ as follows [154]:\nEðLn2þ ; nþ 1Þ ¼ E0ðLn2þ ; nþ 1Þþ 1440 2R2þ ð4:6:1Þ\nEðLn3þ ; nÞ ¼ E0ðLn3þ ; nÞþ 1440 3R3þ ð4:6:2Þ\nIn formulas (4.6.1) and (4.6.2), the energies are expressed in eV and R2+, and R3+ are the ionic radii of Ln2+ and Ln3+ expressed in picamoles. The binding energies are calculated with respect to the vacuum level; therefore, the free-ion basic energies are E0ðLn2þ ; 7Þ ¼ 24:92 eV and E0ðLn3þ ; 6Þ ¼ 42:97 eV. Accordingly, when pressure compresses the system, the energies EðLn2þ ; nþ 1Þ and EðLn3þ ; nÞ increase with respect to the vacuum level. Another model has been proposed by Gryk et al. [125] and Grinberg [67] where the influence of a lattice on 4f electrons has been considered by the existence of a confined potential well crated by ligands. This is similar to the Dorenbos model, i.e., repulsing the influence of the confined potential well causes an increase of binding energy by a value proportional to CRm. The exponentm depends on the type of interaction;m = 1 corresponds to the electrostatic Coulomb repulsion proposed by Dorenbos [154]; m = 2 corresponds to the potential of the quantum well; and m = 12 corresponds to the short-distance Lennard Jones potential. Independently of the model, energies of the Ln2+ and Ln3+ ions should increase with pressure with respect to the energy of the free ion and with respect to the ambient pressure-binding energy. Assuming that the energies of the conduction and valence bands are not changed by pressure, pressure causes the increase of CTT energies and the decrease of IT energies. The situation is presented in Fig. 4.24b."
    }, {
      "heading" : "4.6.1 Model of Impurity-Trapped Exciton States",
      "text" : "To consider the influence of pressure on the CTT and IT and on the luminescence and luminescence kinetics of Ln3+ and Ln2+ ions, a more convenient description called the ITE [67] [68] can be used that allows precise specification of the IT and CCT states. In this description, a perturbation approach is applied where the potential created by the Ln ion is the perturbation of the ideal crystal potential. A similar approach was successfully used in the 1950s to describe the “shallow” donor and acceptor states in semiconductors [196]; it is called the “effective mass approximation” (EMA).\n4 Principles of Energetic Structure and Excitation Energy … 121\nAlthough in the dielectrics the mobilities of the carriers are too small and their effective masses too large for the formation of “shallow” donor and acceptor states, the initial Hamiltonian describing the system of the host and Lna+ is the same as that for donor and acceptor impurities in semiconductors. In there is a one-electron approximation after the IT, the system consists of an unperturbed crystal with periodic potential—ionized lanthanide ion Ln(a+1)+—and a free electron (in the conduction band), whereas CTT creates a lanthanide ion with an extra electron Ln(a−1)+ and a hole in the valence band. To describe both cases, the following Hamiltonian has been proposed [125, 194, 195]\nH ¼ H0 þH 0 ð4:6:3Þ\nwhere\nH0 ¼ h 2r2 2m þVcrðrÞr[R ð4:6:4Þ\nis the unperturbed Hamiltonian describing the ideal crystal without an Ln ion, and the perturbation potential is given as\nH 0 ¼ VLnðrÞjr\\R\ne2 er þVlattðD; rÞ ð4:6:5Þ\nIn Eqs. (4.6.3) through (4.6.5), Vcr is the lattice periodic potential; and VLn is the local potential of the Ln(a ± 1)+ ion. Subscripts r > R and r < R denote the potential outside and inside of the first coordination sphere, respectively; R is the average distance between the Lna+ ion and the ligands; e 2\ner is a long-range Coulomb potential of Ln(a ± 1)+; e is the electron charge; and e is the static dielectric constant of the material. The last term represents the potential related to lattice relaxation, and D is the shift of the ligands, which appear as the response of the lattice on localization or delocalization of the electron.\nThe Hamiltonian (4.6.3) generates three following types of states:\n(i) The first state is the band state related to the lattice potential VcrðrÞjr[R, as described by Bloch functions unk(r), where n is the number of the band and k is the wave vector: These states are the solutions of the unperturbed Hamiltonian (4.6.4) and describes the system far from the Ln ion.\n(ii) The second sate is the localized state related to the local potential of Lnða 1Þþ ; VLnðrÞjr\\R represented by atomic functions ufd(r), which are in fact the states of Lna+ (4fn states are almost independent of the host and 4fn −15d i.e., weakly dependent on the host)\n(iii) The third state is related to the long-range Coulomb potential and lattice-relaxation potential e 2\ner þV lattðD; rÞ, which is represented by functions F(r). Obviously, ufd(r), and F(r) should be orthogonal; therefore, the state described by F(r) is expressed as a superposition of the band states unk(r)\n122 M. Grinberg\nrather than the ufd(r) states. It should be emphasized that Hamiltonian (4.6.3) describes the localized state after ionization as well as after CTT. Thus, the states described by F(r) are the ITE states independently of whether they were created by the IT or the CTT.\nIn the framework of EMA [196], in semiconductors such as Si, Ge, or GaAs, the binding energies of “shallow” donors and acceptors related to the potential e2er þV 00lattðD; rÞ are equal to 100–200 cm−1; these states are directly related to the conduction and valence bands. The “shallow” states are delocalized because the electron (hole) spreads from the impurity on a distance many times larger than the lattice constant. Because it does not penetrate the core area of the impurity, the binding energy is not dependent on the type of impurity. Obviously, in dielectrics the binding energy if the ITE may not be calculated in the EMA. However, like in semiconductors in the dielectrics after the IT and CTT, respectively, the electron and the hole are bound by the Coulomb potential at the ITE states that are the excited states of the Lna+. Because the bounded electron or hole is spatially located outside of the first coordination sphere of the dopant, the binding energy of the ITE, defined as the difference between the energy of the free carrier and the carrier trapped at the ITE state, DEITE would depend rather on the lattice type rather the dopant lanthanide element and thus should behave with pressure as the conduction or valence band and not as the ground state of lanthanide.\nThe Vlatt(D,r) describes the lattice reaction to the transition of Ln a+ into Ln(a ± 1)+ and includes the lattice-relaxation energy S hx as well as the electrostatic potential created by shifts of the lattice ions V 00lattðD; rÞ [194].\nLattice relaxation S hx ¼ K D22 (K is the elastic constant) accompanies electronic transition in the covalence and ionic crystals. The physical situation is presented by the configurational coordinate diagram in Fig. 4.25. The IT is indicated in Fig. 4.25 by a blue arrow. The IT creates the system in the Ln(a+1)+ + e state (solid blue parabola). After IT the system diminishes the energy by value K D 2\n2 and relaxes to the bound ITE states (blue-dashed parabola) and additionally loses the energy DEITE. After the CTT (red arrow), a lanthanide ion with an extra electron and a hole in the conduction band Ln(a−1)+ + h is created (solid red parabola) and relaxes to the ITE state (red-dashed parabola), which diminishes the energy by K D 2\n2 and DEITE. Because in both cases—the free carrier and the ITE one—the carrier is outside the impurity, the electron‒lattice interaction energy S hx is approximately the same in both states.\nWhen the Lna+ ion is a dopant in the covalence lattice, V 00lattðD; rÞ ¼ 0 and the perturbed potential consists of local potential VLn and Coulomb potential parts. The local part is responsible for the creation of localized states of the 4fn and 4fn−15d electronic configuration, and the smooth Coulomb potential is responsible for the existence of the ITE. The cross-section of the potential is presented in Fig. 4.26a. Here the changes in ligand positions do not influence the potential, which is the same independently whether the electron occupied the localized Lna+ state or the ITE state. When the Lna+ ion is a dopant in the ionic lattice, additional potential\n4 Principles of Energetic Structure and Excitation Energy … 123\nV 00lattðD; rÞ appears after ionization as the result of the shift of negative ligands. This potential additionally diminishes the energy of the ITE state with respect to energy of the ground state of Lna+ (or increases the energy of Lna+ with respect to the ITE state) by a quantity approximately equal to D qR2, for r\\R D; ðR rÞ qR2, for R − D < r < R and zero for r > R [176] where q is the ligand charge. The situation is presented in Fig. 4.26b.\nAccording to quantum mechanical rules, the binding energy of the ITE can be formally expressed as\n124 M. Grinberg\nDEITE ¼ Z FðrÞ ½T e 2\ner þV 00lattðD; rÞ FðrÞ dr ð4:6:6Þ\nwhere T represents the operator of kinetic energy of the electron in the conduction band or the hole in the valence band. Unfortunately, there is no unambiguous procedure for the quantitative calculation of DEITE.\nThe experimental data yield the binding energy DEITE quite large and equal to even a few thousand cm−1 [201]. In contrast, it can be small due to repulsive potential V 00lattðD; rÞ.\nThe diagram presented in Fig. 4.25 can be used to relate the energy of the IT and the EIT, the energy of the CTT (ECTT), the energy of the ITE (EITE), and the lattice-relaxation energy S hx. In both cases, one has\nEITE ¼ ECTT=IT S hx DEITE ð4:6:7Þ\n4.6.2 High-Pressure Effect on an Anomalous Luminescence in Eu2+- and Yb2+-Doped Materials\nMaterials doped with Eu2+ and Yb2+ exhibit strong absorption in the blue and UV regions related to the spin and parity allowed 4fn ! 4fn−15d interconfigurational transitions. The 4fn−15d ! 4fn luminescence is observed when the lowest state of 4fn−15d electronic configuration is positioned below the conduction band. Otherwise, the 4fn−15d ! 4fn emission is either (1) replaced by the red-shifted anomalous luminescence related to the recombination of the Ln2+-trapped exciton (LnTE is the other name for the ITE) [67, 194, 197] or (2) no luminescence is observed. Luminescence of the Ln2+ (Ln = Yb, Eu) related to the 4fn−5d ! 4fn transition is characterized by a small or medium Stokes shift, whereas anomalous luminescence is characterized by the large Stokes shift [198, 199]. High-pressure behavior of the anomalous luminescence related to the recombination of the europium-trapped exciton (ETE) was observed in BaF2:Eu\n2+ [176, 177, 179], mixed crystals Ba0.3Sr0.7F2:Eu 2+ [176, 179], Ba0.5Sr0.5F2:Eu 3+ [179], and LiBaF3: Eu2+ [14]. The anomalous luminescence in BaF2:Eu 2+ and Ba1-xSrxF2:Eu\n2+ strongly depends on temperature. It is strong at helium temperature and is quickly quenched when temperature increases. In addition, BaF2:Eu\n2+ luminescence is different in a single crystal [176, 179] versus in powder [177]. In the single crystal, the ambient pressure luminescence spectrum consists of a single band with a maximum at 16 700 cm−1 and is effectively quenched at 200 K [176, 179]. At temperature >200 K, an additional weak band appears in the luminescence spectrum at 24,000 cm−1, which has been attributed to the 4f65d ! 4f7 transition from the thermally populated 4f65d in Eu2+ ions [179]. In powder, BaF2:Eu\n2+ at a temperature range between 10 and 300 K, the luminescence spectrum is a superposition of two bands: the anomalous luminescence with maximum at 17,400 cm−1, and the band with\n4 Principles of Energetic Structure and Excitation Energy … 125\nmaximum at 22,600 cm−1, which was attributed in [177] to self-trapped exciton (STE) emission but probably is related to the 4f65d ! 4f7 transition in Eu2+. The differences in the ambient pressure spectra result in different pressure dependence of the ETE emission in crystals and powders; however, the common feature is that at high pressure (>30 kbar for crystal and >47 kbar for powder), the ETE luminescence is replaced by luminescence related to the 4f65d ! 4f7 transition in Eu2+.\nHigh-pressure luminescence spectra have been studied in detail for BaF2:Eu 2+\n[177, 179, 176], mixed crystals Ba0.3Sr0.7F2:Eu 2+ [176, 179], and Ba0.5Sr0.5F2:Eu 3+ [179]. It was found that for all of these materials, at ambient pressure at low temperature, luminescence is dominated by the broadband emission related to the ETE, and with increasing temperature the relative contribution from the 4f65d1(e) ! 4f7 emission increases. In Fig. 4.27a and b, the luminescence spectra for Ba0.5Sr0.5F2:Eu\n2+ obtained at different temperatures and pressures are presented. One concludes that at ambient pressure, the energy of the 4f65d1(e) state is greater than that of the ETE state. Pressure diminishes the energy of the 4f65d1(e) state, and at 30 kbar the 4f65d1(e) state is the first excited state in BaF2:Eu\n2+. This situation is similar for pressures <36 kbar in Ba0.5Sr0.5F2:Eu\n2+ and <40 kbar in Ba0.3Sr07F2: Eu2+. For higher pressures, only the 4f65d1(e) ! 4f7 emission is observed in both materials.\nThe effect of pressure quenching of the ETE luminescence is also presented for LiBaF3:Eu\n2+ [140] in Fig. 4.17a. It is seen that at ambient pressure the emission spectrum consists of a broad band with the maximum at 24500 cm−1, which disappeared at pressure >20 kbar.\nIn Fig. 4.28, energies of the luminescence peaks (the energies of local maximums taken from the spectra) of BaxSr1-xF2:Eu\n2+ (x = 1.0, 0.5, 0.3, and 0) versus pressure are presented. In the case of BaF2:Eu 2+ and mixed BaxSr1-xF2:Eu 2+ (x = 0.5 and x = 0.3) crystals, pressure causes a reduction in the energy of the anomalous luminescence as well as that of the 4f65d1(e) ! 4f7 transition in Eu2+; at pressure lower <20 kbar, the energy difference between the 4f65d1(e) and ETE increases with pressure. At higher pressure, the energy of the anomalous\n270K\n150K\n10K\nIn te\nns ity\n( ar\nb. un\nits )\nenergy (cm-1)\n(a)\n15000 20000 25000 15000 20000 25000\n270K\n150K\nIn te\nns ity\n( ar\nb. un\nits )\nenergy (cm-1)\n10K\n(b)Fig. 4.27 Luminescence spectra for Ba0.5Sr0.5F2:Eu 2+ for different temperatures and pressures. All spectra are normalized to the maximum value. a Spectra for ambient pressure (solid curves), 11 kbar (dashed curves), and 21 kbar (dotted curves). b Spectra for 29 kbar (dashed curves) and 36 kbar (solid curves). Reprinted from Ref. [176] by permission of IOP Publishing\n126 M. Grinberg\nluminescence decreases less rapidly and even starts to increase. In all materials at pressure >50 kbar, anomalous luminescence is replaced by normal luminescence. Although the 4f65d1(e) ! 4f7 transition energy decreases linearly with increasing pressure, anomalous luminescence energy changes are strongly nonlinear above a critical pressure. Such nonlinear behavior can be attributed to the phase transition observed in fluorides at pressures range between 30 and 50 kbar, but still one cannot unambiguously relate the type of luminescence to the specific phase. Considering BaF2:Eu 2+ and mixed BaxSr1-xF2:Eu 2+ crystals, one notices that the simultaneous presence of anomalous and normal luminescence occurs in the cubic phase, and only normal luminescence occurs in the orthorhombic phase. In contrast, in SrF2:Eu\n2+, only normal luminescence is present regardless of phase, which is attributed to the fact that ETE state is in both phases above the 4f65d1(e). In the paper [176], it was shown that the nonlinear pressure shift of anomalous luminescence, especially the diminishing of the value of pressure rates of anomalous emission with increasing pressure, is the result of two effects: diminishing of the electron–lattice coupling energy S hx and quantum mechanical mixing of the 4f65d1(e) and ETE states. According to the proposed model [125, 194], the ETE system is formed by Eu3+ and an electron occupying the anti-bonding states (the conduction-band states). If the Eu2+ replaces divalent metal ions, the Eu3+ has additional Coulomb potential, which is in fact responsible for the formation of the ETE state. Because the electron is outside of the Eu ion (it does not matter where it actually is), the ligand anions respond to the ionization of Eu2+ to Eu3+ by a shift\n4 Principles of Energetic Structure and Excitation Energy … 127\ntoward the Eu3+. The lattice-relaxation energy is given by S hx ¼ K2 D2, which is much larger than that observed for the 4f7–4f65d1 transition. Actually, the large ion shift can generate electrostatic potential, which additionally diminishes the energy of the ETE with respect to the 4f7 and 4f65d1 states [176] (see Fig. 4.26b). Pressure influences the system in three directions:\n1. Due to compression, pressure causes an increase of 4f7 energy with respect to the band states, and the ETE that diminishes energy of the anomalous luminescence and stabilize ETE state. 2. The second effect is the diminishing of 4f65d1 energy with respect to the ground state of Eu2+.\n3. The third effect is the influence of pressure on the local ions shifts D. If pressure diminishes the value of D by an increase of material stiffness, the energies of the 4f7 and 4f65d1 states diminish with respect to the ETE state. The two latter effects are actually responsible for the replacement of ETE luminescence by normal luminescence related to the 4f65d1 ! 4f7 transition in BaF2:Eu2+ and mixed BaxSr1-xF2:Eu 2+ (x = 0.5 and x = 0.3).\nMahlik et al. [201] reported detailed spectroscopic investigation of CaF2 doped with Yb2+ at high hydrostatic pressure. At ambient pressure and at temperatures <175 K, the luminescence consists of a single broad band with the maximum at 18500 cm−1, which is attributed to the recombination of ytterbium-trapped excitons (YTE). This luminescence was found [201] to not depend of pressure but at 85 kbar it is blue shifted to 21630 cm−1. This was attributed to the known phase transition of the CaF2 crystal from the cubic to the orthorhombic phase [200]. As has been shown, the phase transition in BaF2:Eu 2+ and mixed BaxSr1-xF2:Eu 2+ (x = 0.5 and x = 0.3) was accompanied by replacement of the anomalous luminescence by 4f65d1 ! 4f7; however, this is not the case with CaF2:Yb\n2+. In the paper [201], the high-pressure luminescence properties of CaF2:Yb\n2+ have been discussed compared with the pressure dependencies observed for the luminescence of BaF2:Eu 2+ and CaF2:Eu 2+. The difference between the spectral properties of Eu2+ and Yb2+ CaF2 lattice was attributed to the fact that the ground and 4f65d state of Eu2+ are located deeper in the CaF2 band gap than the ground and excited 4f135d state of Yb2+, whereas the energies of the trapped exciton states for Yb2+and Eu2+, with respect to the conduction band, are approximately the same. Detailed analysis of the emission and excitation spectra has allowed us to conclude that the energy of the 4f65d state in Eu2+ is lower than the energy of 4f135d state in Yb2+ by 970 cm−1, whereas the 4f65d state of Eu2+ is actually located deeper in the band gap than the 4f135d state of Yb2+ by 4970 cm−1. The energy of YTE was found to be lower than the energy of the 4f135d state by 3800 cm−1. If the location of the ITE state in the band gap is the same for Eu and Yb, in the CaF2:Eu\n2+ system the first excited state should be (and it is) the 4f65d state. The scheme representing the energetic structure of CaF2:Eu 2+ and CaF2:Yb 2+ in real scale is presented in\nFig. 4.29.\n128 M. Grinberg\n4.6.3 Pressure-Induced Luminescence Quenching in Pr3+- and Tb3+-Doped Materials\nConsidering the diagram in Fig. 4.25, one notices that the luminescence transition from the Lna+* to the ground state of Lna+ can take place when the energy of the emitting state Lna+* is lower than energy of the ITE state. When the ITE has lower energy, the large lattice relaxation in the ITE state causes the luminescence quenching due to the nonradiative intersystem crossing the ITE and the ground state of Lna+.\nAccording to our earlier considerations, pressure can change the location of the localized states of the Ln3+ and Ln2+ ions with respect to the valence and conduction bands as well as the ITE states. Generally, it is expected that the energies of the 4fn electronic configuration increase as presented in Fig. 4.24b. When we deal with two or more emitting excited states, increasing pressure can quench the emission in sequence from the highest to the lowest emitting state. Such pressure-tuning luminescence quenching effects allow obtaining the pressure shifts of the Ln3+ levels with respect to the ITE state and up to some extent with respect to the conduction band. The energetic structure of the Ln3+ ions presented in Fig. 4.24a shows that Pr3+ and Tb3+ ions are the best candidates to study pressure-induced luminescence quenching.\nMahlik et al. [128, 202] investigated the pressure dependence of Pr3+ luminescence in CaWO4:Pr 3+ [128] and Tb3+ luminescence in CaWO4:Tb 3+ [202]. The energetic structures of Pr3+ and Tb3+ are similar. The ground states, i.e., 3H4(4f 2) and 7F6(4f 8), are located approximately at the same energy in the band gap of the material (see Fig. 4.24a). Both ions have two emitting states. In CaWO4:Pr 3+, the lowest emitting state is 1D2 with energy approximately equal to 16,830 cm −1, and the higher emitting state is 3P0 with energy approximately equal to 20,480 cm −1 above the ground state. In Tb3+, the lowest emitting state is 5D4 with energy equal to 20,510 cm−1, and the higher emitting state is 5D3 with energy approximately equal to 26,230 cm−1 above the ground state. The luminescence excitation spectra of CaWO4:Pr 3+ and CaWO4:Tb 3+ are presented in Figs. 4.30a, b, respectively. The excitation spectrum of CaWO4:Pr 3+ monitored at 15,400 cm−1, which corresponds to the 3P0 ! 3F2 transition in Pr3+, consists of a broad band with maximum at\n65\n70\n75\n80\n85\n90\n95\n100\n4f65d\nYb2+\nen er\ngy x\n10 3 (c\nm -1\n)\nEu2+\n4f135d\nC.B.\nITE\nΔΕ LnΤΕ\napproximately 37,000 cm−1, related to a CT transition from O2− to W6+ in the tungstate groups, and groups of sharp lines with peaks between 23,000 and 20,000 cm−1 corresponding to the 3H4 ! 3PJ transitions in Pr3+. The luminescence-excitation spectrum of CaWO4:Tb\n3+ monitored at 17390 cm−1, which corresponds to the 5D4 ! 7F5 transition in Tb3+ ion, consists of sharp lines in the spectral region from 30,000 cm−1 to 34,500 cm−1, which are associated with the transitions from the ground state to the excited states of the 4f8 electronic configuration in Tb3+ ions, as well as a broad band with a maximum at approximately 37,000 cm−1, which is assigned to a CT transition from O2− to W6+. In both spectra, the IT related to ionization of Pr3+ and Tb3+ is not observed.\nThe luminescence spectra of the CaWO4:Pr 3+ excited at 488 nm, which corresponds to the 3H4 ! 3P0 transition in Pr3+, and CaWO4:Tb3+ on excitation at 318 nm, which corresponds to the 7F6 ! 5D0 transition of Tb3+ obtained for different pressures, are shown in Figs. 4.31a, b, respectively.\nThe emission spectrum of CaWO4:Pr 3+ at ambient pressure consists of a series of sharp lines related to the transitions from the 3P0 and 1D2 states. The most intense line, with a maximum at 649 nm, corresponds to the 3P0 ! 3F2 transition. The weaker lines, with peaks in the range 520 to 570 nm, are assigned to the 3P0 ! 3H5 transition, and the peaks in the 590–630-nm range are assigned to the 3P0 ! 3H6 and 1D2 ! 3H4 transitions. An evident decrease in the intensity of the emission from the 3P0 state with increasing pressure and quenching of the\n3P0 emission at approximately 100 kbar was observed. Simultaneously, the intensity of emission from the 1D2 state significantly increased. In the pressures range between 120 and 315 kbar, only the luminescence that originated from the 1D2 state was observed. The intensity of this emission was almost constant up to 160 kbar, and then it decreased with further increasing pressure and was completely quenched at 315 kbar. Pressure-induced quenching of the emission from the 3P0 and\n1D2 states was accompanied by significant shortening of the respective luminescence-decay times.\nThe luminescence spectra of CaWO4:Tb 3+ obtained at different pressures are presented in Fig. 4.31b. Under ambient conditions, the emission consists of sharp lines related to transitions from the 5D3 and\n5D4 excited states. The lines with peaks at 382, 414, 436, 458, and 470 nm correspond to the 5D3 ! 7FJ (J = 2, 3, 4, 5, and 6) transitions, respectively. The emission peaks at 488, 545, 587, and 622 nm correspond to the 5D4 ! 7F6, 7F5, 7F4, and 7F3 transitions, respectively. Similar to the case of CaWO4:Pr\n3+, pressure-induced luminescence quenching of the CaWO4: Tb3+ emission was observed. The intensity of luminescence from the 5D3 state decreased with increasing pressure and was quenched at 70 kbar. This effect was accompanied by the shortening of the emission-decay time. Further increase in pressure caused a decrease in the intensity of 5D4 luminescence, which was accompanied by a pronounced shortening of the luminescence-decay time. At pressures >190 kbar, the luminescence of Tb3+ was totally quenched.\nThe pressure effect on the energetic structure of CaWO4:Pr 3+ and CaWO4:Tb 3+ is presented in Fig. 4.32a, b, respectively. The energy of localized states of Pr3+ and Tb3+ increases with respect to the band states and the ITE state. In Fig. 4.32, the pressures P1 and P2 are the pressures at which the emission from the upper “u” and lower “l” emitting states is quenched. In the paper [202], values of P1 and P2 have been estimated for CaWO4:Pr 3+ and CaWO4:Tb 3+. The respective data are listed in Table 4.9. The values of P1 and P2 allow calculating of the pressure-induced shift\n4 Principles of Energetic Structure and Excitation Energy … 131\nof ground states with respect to the conduction band (actually, with respect to the ITE state) as follows:\nd EITE EðLn3þ Þ½ dp ¼ Eu El P1 P2 ð4:6:8Þ\nThe detailed mechanism of the nonradiative quenching of luminescence and the physical meaning of pressure P1 and P2 is presented in the configurational coordinate diagrams in Fig. 4.33a through c. In Fig. 4.33, the ambient-pressure situation is presented. After ionization, the system exists in the excited state, PTE, which relaxes nonradiatively to 3P0 state and due to the large electron–phonon coupling to the 1D2 state. As a result, the radiative transitions from 3P0 and 1D2 states are active. In Fig. 4.33b, the energy of the PTE state is diminished by pressure (equal to P1),\nand at this pressure it is equal to the energy of the 3P0 state. The additional nonradiative pathway from the 3P0 state to the\n1D2 state through the PTE is activated, which quenches the 3P0 luminescence and increases the\n1D2 luminescence. In Fig. 4.33c, the energy of the PTE is equal to the energy of the 1D2 state (pressure is equal to P2). In this situation, the\n1D2 state is also nonradiatively depopulated through the PTE state to the 1G4 state.\nThe calculated pressure shifts of the EITE EðLn3þ Þ energies for Tb3+ and Pr3+ are listed in Table 4.9.\nIt is seen that according to Eq. (4.6.8), the pressure shift of the ground state of Tb3+ is much larger than that of Pr3+. This is, however, an artifact related to the phase transition in CaWO4 lattice from tetragonal to monoclinic, which occurs at approximately 100 kbar [9]. Only the pressure shift of the ground state of Pr3+ is reliable because in this case both pressures P1, which quenches the\n3P0 luminescence, and P2, which quenches the\n1D2 luminescence, correspond to the high-pressure monoclinic phase of CaWO4. In CaWO4:Tb\n3+ at pressure greater than P1, which quenches the 5D3 emission, and lower than P2, which quenches the 5D4 emission the phase transition takes place. During pressure-phase transition, the energetic distance between the ITE and the ground state of Tb3þ ; EITE EðTb3þ Þ, is additionally diminished. Under the assumption that the phase transition diminishes the energy of the ITE with respect to the energy of Tb3+ and Pr3+ by the same quantity (equal to 3200 cm−1), the ambient pressure energies of the ground states EITE EðTb3þ Þ and EITE EðPr3þ Þ have been calculated in [202]. The respective\n4 Principles of Energetic Structure and Excitation Energy … 133\ndata are presented in Table 4.9. Assuming that the binding energy of the ITE, DEITE, is the same for the PTE and the TTE, the ground state of Pr\n3+ is located in the band gap approximately 1740 cm−1 above the ground state of Tb3+. Considering that the electron‒lattice coupling of the system in the ITE state, S hx, is approximately equal to 5000 cm−1, one can expect the appearance of bands with maxima at 30,360 and 32,100 cm−1 related to ionization processes in the excitation spectra of CaWO4:Pr 3+ and CaWO4:Tb 3+, respectively. No such bands can be seen in Fig. 4.30a, b. In the paper [128], it was shown that the luminescence-decay time related to the transitions from the 1D2 state in CaWO4:Pr 3+ is stable at pressure <150 kbar and then diminishes gradually with increasing pressure, whereas the luminescence-decay time related to 3P0 diminishes rapidly when pressure increases above the ambient. At 100 kbar, where a phase transition takes place, no significant changes in the luminescence-decay times are observed. This effect supports the assumption that luminescence quenching is related to the pressure-induced increase in the energy of the ground states of Pr3+ and Tb3+ ions with respect to the conduction band and the ITE state and not to the phase transition.\nVery reliable energies of the ground state of Pr3+ in the band gap have been obtained from the high-pressure luminescence spectroscopy of SrxBa1-x(NbO2)3: Pr3+ (x = 1/2 and 1/3) [205]. Both materials at ambient pressure show luminescence that consists of lines related to transitions from the 3P0 and\n1D2 states. With increasing pressure, 3P0 and\n1D2 luminescence is gradually quenched. Pressures P1 and P2, which quench the 3P0 and 1D2 emission, are listed in Table 4.9. Because no phase transitions takes place in SrxBa1-x(NbO2)3 in the pressure region between P1 and P2, one can estimate the relative energy of the Pr\n3+ ion, EITE EðLn3þ Þ. It is equal to 21,550 cm−1 for SrxBa1-x(NbO2)3:Pr\n3+ (x = 1/3) and 21,490 cm−1 for SrxBa1-x(NbO2)3:Pr\n3+ (x = 1/2) [205]. Considering that the electron–lattice coupling S hx is approximately equal to 5000 cm−1, one expects the appearance of a broad band in the excitation spectrum related to the IT at 26,500 cm−1. As in the case of CaWO4:Pr 3+ and CaWO4:Tb 3+, such a band is not seen in the excitation spectra of SrxBa1-x(NbO2)3:Pr 3+ [205].\nThe pressure dependence of the luminescence and the luminescence kinetics of Pr3+ was investigated in several other materials. Gryk et al. [125, 206], and Lazarowska et al. [203] investigated the spectral properties of LiTaO3:Pr\n3+ and LiNbO3:Pr\n3+ under high hydrostatic pressure. Ambient-pressure luminescence of LiNbO3:Pr\n3+ consists of luminescence related to the transitions from the 3P0 and 1D2 states in Pr 3+, whereas the respective luminescence of LiTaO3:Pr 3+ consists of the emission related to transitions from the 1D2 state only. In LiNbO3:Pr 3+ increasing pressure quenches emission from the higher excited state 3P0, whereas luminescence related to the transition from 1D2 is stable for pressure 200 kbar. In LiTaO3:Pr\n3+, the 1D2-state luminescence intensity decreases gradually with pressure and is quenched at 135 kbar. The luminescence quenching is accompanied by diminishing of the luminescence lifetime [203]. Mahlik et al. [144] have investigated CaMoO4:Pr 3+. Ambient-pressure luminescence spectra of CaMoO4:Pr 3+\n134 M. Grinberg\nconsist of lines related to transitions from the 3P0 and 1D2 states in Pr 3+. It was shown that, as in the case of LiNbO3:Pr 3+, also in CaMoO4:Pr 3+ the emission from 3P0 is effectively quenched at 60 kbar, whereas the emission from 1D2 is quenched at 150 kbar [144]. Similarly to the case of CaWO4:Tb 3+, the pressure shift calculated using Eq. (4.6.8) is very large because at 80 kbar the phase transition of CaMoO4 from the scheelite to fergusonite phase takes place [204]. As a result, the value of the pressure shift of Pr3+ energy includes the effect of phase transition. Quenching of 3P0 luminescence under pressure was also observed in b–SiAlON: Pr3+ [133]. In this case, although the 3P0 emission is strongly decreased at 120 kbar, it is still seen at the pressure 260 kbar. In the case of Ca(NbO3)2:Pr\n3+, emission from the 3P0 state is quenched at the pressure 58 kbar [124].\nPressure-induced quenching of luminescence related to the 1D2 ! 3H4 transition was observed in YVO4:Pr\n3+ [123]. Here, surprisingly, Pr3+ luminescence was replaced at 60 kbar by the intrinsic luminescence of the YVO4 host. A similar effect was observed in Tb3+-doped CaMoO4 [145]. In contrast to CaMoO4:Pr\n3+, where intrinsic CaMoO4 luminescence is not observed, the emission of CaMoO4:Tb\n3+ at ambient pressure is a superposition of Tb3+ luminescence related to the transitions from the lowest-emitting state 5D4 and a broad band attributed to the host luminescence. The emission kinetics and intensity are independent of pressure 50 kbar, and then at higher pressure 5D4 emission is quenched. Although the remaining host emission in CaMoO4:Tb\n3+ is observed for pressure >50 kbar, it is also quenched at 120 kbar. In contrast, in undoped CaMoO4 host luminescence was observed at 250 kbar [145]. In the framework of the model where pressure causes an increase of energy of the Pr3+ and Tb3+ states, the effect of replacing the Pr3+ and Tb3+ luminescence by intrinsic luminescence of the host can be explained by pressure-induced degeneration of the emitting state of the Ln3+ with the conduction band. Specifically, when the ITE-binding energy DEITE is small or the system does not create a localized ITE state, after ionization the electron can be captured at self-trapped exciton states and recombine with the hole, thus providing the intrinsic luminescence [123].\nIn Gd2(WO4)3 doped with Pr 3+ [129] a strong emission from the 3P0 state and a very weak emission from the 1D2 state have been observed at ambient pressure. Increasing pressure quenches the 3P0 luminescence, but it does not cause an increase of the 1D2 emission, which remains very weak. Quenching of the\n3P0 luminescence is accompanied by shortening of its lifetime [129]. In Gd2(WO4)3 doped with Tb 3+ [129], only a strong emission from the 5D4 state is observed. Cases of increasing pressure quenching this luminescence are accompanied by decreasing the luminescence lifetime [129]. The values of pressure that quench the 3P0 luminescence in Gd2(WO4)3:Pr 3+ and the 5D4 luminescence in Gd2(WO4)3:Tb 3+ are approximately the same (see Table 4.9). The fact that the energy of the 5D4 state of Tb 3+ is the same as the energy of 3P0 state of Pr 3+ and approximately equal to 20,500 cm−1 [129], very similar pressures quench this emission meaning that the ground states of the Pr3+ and Tb3+ ions are located approximately at the same energy in the Gd2(WO4)3 band gap. In the paper [129], analysis of the excitation spectra allowed obtaining the energies of the ground states of Pr3+ and Tb3+ with respect to the conduction band\n4 Principles of Energetic Structure and Excitation Energy … 135\n(the ITE state) EIT EðLn3þ Þ. These energies are listed in parentheses in Table 4.9. The energies EITE EðLn3þ Þwere obtained from the spectroscopic data. There exist high-pressure data on a luminescence-quenching yield of 20500\\EITE EðLn3þ Þ\\26000 cm 1.
