Repository: skomaks/PaperSearchByJava

File: Papers/downloads_2019-04-20_ae_nanomaterials-in-the-wet-processing-of-textiles-2018.pdf.json (part 9 of 18)
{
      "text" : "The multifunctional properties of nano-ZnO finished textiles are given in Table 3.1."
    }, {
      "heading" : "3.4.1 Antibacterial Activity",
      "text" : "The antibacterial activity and toxicity mechanism of nano-ZnO were reviewed by various authors [3, 42, 43]. The major means of antibacterial activity include the generation of reactive oxygen species (ROS), release of Zinc ions, abrasive nature of nano-ZnO, and other unknown reactions between the nanoparticles and the microbial structures. Figure 3.4 shows the possible mechanisms by which the nano-ZnO could kill or stop the growth of a bacterium. Also, it is hypothesized that the various modes of actions may act synergistically to produce a better antibacterial activity.\n124 Nanomaterials in the Wet Processing of Textiles\nNano-Zinc Oxide: Prospects in the Textile Industry 125"
    }, {
      "heading" : "3.4.1.1 Generation of ROS",
      "text" : "The ROS generation by nano-ZnO is depicted by the equations (1) to (5) [3].\nZnO + hν e− + h+ (1)\nh+ + H2O OH + H + (2)\ne− + O2 O − 2 (3)\nO2 + H + HO 2 (4)\nHO 2 + H + + e− H2O2. (5)"
    }, {
      "heading" : "3.4.1.2 Release of Zinc Ions (Zn2+)",
      "text" : "The antibacterial activity of nano-ZnO is also due to the release of zinc ions in the medium bacteria that has a significant effect on the active transport inhibition, amino acid metabolism, and enzyme system disruption. The toxicity due to soluble zinc ions was earlier proved by the use of a microbial sensor [44]. But, the release of zinc ions is affected by various parameters such as size, morphology, and porosity of nano-ZnO; concentration and capping of the nano-ZnO; and pH and chemical nature of the medium where the microbes are present. The complexation of zinc ions by the components of the broth (medium where the microbes are cultivated) increased the solubility of the zinc in the liquid medium, thereby increasing their efficacy [45]."
    }, {
      "heading" : "3.4.1.3 Abrasive Nature of Nano-ZnO",
      "text" : "The abrasiveness of nano-ZnO is also proposed to be an important parameter that decides their antibacterial activity in addition to the formation of surface oxygen species [46]. The chemical interactions between hydrogen peroxide and membrane proteins, and chemical interactions between other unknown chemical species generated due to the presence of nanoZnO particles with the lipid bilayer also contributes to the antibacterial activity [47].\nThe preparation of hybrid nanoparticles (nano-ZnO along with chitosan) and application on cotton textiles displayed higher antibacterial\n126 Nanomaterials in the Wet Processing of Textiles\nactivity by 48% and 17% against S. aureus and E. coli, respectively [32]. The presence of chitosan, a biopolymer, also improved the durability of the antimicrobial effect of the coatings in addition to improving the biocompatibility in comparison with that of nano-ZnO-coated cotton textiles."
    }, {
      "heading" : "3.4.2 UV Protection",
      "text" : "Though sunlight is very much essential for human health, the ultraviolet (UV) rays in the sunlight pose a major problem to the skin resulting in various skin diseases. Dermatologists warn against excessive sun exposure and focus on the prevention measures such as sun creams and protective clothing. The UV rays from sun undergo various processes as depicted in Figure 3.5. The UV rays can get absorbed, reflected, scattered, transmitted, or re-emitted by fluorescence. Among these various phenomena, the transmitted UV rays could hit our skin inducing the possible damages described above. The UV rays are classified into three regions: UVA – 320 to 400 nm that causes increased aging effects on the skin; UVB – 280 to 320 nm that causes skin burn; and UVC – below 280 nm that causes skin cancer. The parameters that decide the amount of UV rays passing through include the structure of fabric, porosity/density of weave or knit, dye components, wetness, and chemical nature of fibers. The UV protection factor (UPF) states for how long someone wearing UV-protective clothing can stay in the sun without suffering skin damage.\nThree standard documents that pertain to the testing and labeling of UV-protective textile products have been published by the American Society for Testing and Materials (ASTM) and the American Association of Textile Chemists and Colorists (AATCC). The titles of these documents\nNano-Zinc Oxide: Prospects in the Textile Industry 127\nare ASTM D 6544 “Standard Practice for the Preparation of Textiles Prior to UV Transmission Testing”, AATCC 183 “Test Method for Transmittance or Blocking of Erythemally Weighted Ultraviolet Radiation Through Fabrics”, and ASTM 6603 “Standard Guide to Labeling of UV-protective Textiles” [48]. The Australian/New Zealand Standard (4399) specifies the Evaluation and Classification of sun-protective clothing. British Standards include BS EN 13758-1 (Textiles. Solar UV protective properties. Method of test for apparel fabrics) and BS EN 13758-2 (Textiles. Solar UV protective properties. Classification and marking of apparel). Determination of the UPF according to UV STANDARD 801 is based on maximum radiation intensity and the sun spectrum in Melbourne/Australia on the 1st of January of a year (i.e., at the height of Australian summer) and the most sensitive skin type for the wearer. As per the International standards, the textiles are classified according to the UPF as given in Table 3.2.\nCotton textiles treated with oxygen low pressure RF plasma for different periods of time and functionalized with 3% of ZnO nanoparticles showed higher adsorption of nanoparticles due to the increased concentration of oxygen-containing groups on the fiber surface and because of the increased surface roughness of fibers. Thus, treated cotton fabrics gained excellent UV protective properties with UPF rating 50+ [41]. ZnO nanostructures (bundle/flower-like particles) homogenously formed on the fibers’ surface of a cotton fabric exhibited the UPF values more than 100 [49]."
    }, {
      "heading" : "3.4.3 Self-Cleaning Property",
      "text" : "The self-cleaning property of a semiconductor/metal oxide can be explained by its photocatalytic property [50, 51]. Nano-ZnO absorbs photons from UV rays and excites the electrons in the valence band of ZnO to the conduction band, thereby leaving a positive hole in the valence band. The photo-generated holes and electrons can initiate oxidation–reduction reaction, which is able to form the hydroxyl radicals and reactive oxygen\n128 Nanomaterials in the Wet Processing of Textiles\nspecies that are directly responsible for the oxidative degradation of organic compounds [52]. Figure 3.6 shows the degradation of MB stains by nanoZnO-coated cotton fabrics. The intensities of MB stains on the nano-ZnO fabrics significantly decreased due to the photocatalytic degradation. Also, the photocatalytic degradation properties clearly depended on the concentration of nano-ZnO available on the surface of coated fabric; the rate of photocatalytic degradation increased with the increasing nano-ZnO (from 3 to 9 wt%). Another research team demonstrated the use of nano-ZnO for degradation of both MB and congo red stains by direct in situ growth of vertically aligned one-dimensional nano-ZnO onto textile surfaces [53].\nSynthetic fabrics such as polyester on treatment with nano-ZnO demonstrated excellent antibacterial and self-cleaning effect [54]. The authors\nNano-Zinc Oxide: Prospects in the Textile Industry 129\ndemonstrated that alkali pre-treatment resulted in enhanced pick-up of nano-ZnO and hence, increased performance of functional properties."
    }, {
      "heading" : "3.4.4 Biosensing",
      "text" : "The unique properties of nano-ZnO and the ease of its synthesis make this material extremely interesting for diversified applications. The direct in situ growth of vertically aligned one-dimensional (1D) nano-ZnO on the surfaces of conductive textiles (composed of 55% silver and 45% nylon) proved to be an excellent substrate for the fabrication of biosensor to detect ALD [2-methyl-2-(methylthio) propionaldehyde-O-(methylcarbamoyl) oxime], acarbamates family of pesticides. These pesticides are widely used in the protection of fruits and vegetables such as onion, potato, nut, cotton, tobacco, and sugar beet. The addition of ALD in the system resulted in an inhibition of immobilized enzyme activity that was quantified by monitoring the variation of electrode potential [53]."
    }, {
      "heading" : "3.4.5 Super Hydrophobicity",
      "text" : "The wetting states and the closely related wetting behavior vary with the surface structures and surface energies. For super hydrophobicity, the water contact angle needs to be more than 150° (see Table 3.3). In general, the nano-ZnO structures are modified with low surface energy materials such as silanes and fluorines to eliminate the influence of polarity of ZnO materials on wetting property [55]. In a different approach, Ce-doped nanoZnO prepared via the chemical precipitation method and applied onto the surface of cotton fabrics was demonstrated to impart super hydrophobicity with a contact angle of 148° while that of pure nano-ZnO-treated was 103° [56]. Super-hydrophobic cotton fabrics prepared by fabricating rough surfaces using SiO2 nanoparticles and ZnO nanorod arrays with a subsequent n-dodecyltrimethoxysilane (DTMS) modification showed a water contact\n130 Nanomaterials in the Wet Processing of Textiles\nangle more than 150°. The lower roll-off angle of a nano-ZnO-treated cotton fabric, which is attributed to the discontinuous three-phase contact line, showed better water-repellent properties [57]."
    }, {
      "heading" : "3.5 Conclusion",
      "text" : "Nano-ZnO imparts durable multi-functional properties to textile materials and hence, a promising candidate for futuristic material in the field of textile finishing. The development of green syntheses protocols, zerodischarge textile finishing methodology, and safer handling and disposal techniques will sustain the use of this material (nano-ZnO) in the textile industry."
    }, {
      "heading" : "10. Spanhel, L., Anderson, M.A., Semiconductor clusters in the sol-gel process: quantized aggregation, gelation, and crystal growth in concentrated zinc",
      "text" : "oxide colloids. J. Am. Chem. Soc., 113, 2826–2833, 1991. 11. Meulenkamp, E. A., Synthesis and growth of ZnO nanoparticles. J. Phys. Chem. B, 102, 5566–5572, 1998. 12. Rodrı́guez-Paéz, J. E., Caballero, A. C., Villegas, M., Moure, C., Durán, P., Fernández, J. F., Controlled precipitation methods: formation mechanism of ZnO nanoparticles. J. Eur. Ceram. Soc., 21, 925–930, 2001. 13. Vigneshwaran, N., Kumar, S., Kathe, A., Varadarajan, P., Prasad, V., Functional finishing of cotton fabrics using zinc oxide–soluble starch nanocomposites. Nanotechnology, 17, 5087, 2006. 14. Thilagavathi, T., Geetha, D., Low-temperature hydrothermal synthesis and characterization of ZnO nanoparticles. Indian J. Phys., 87, 747–750, 2013. 15. Hui, Z., Deren, Y., Xiangyang, M., Yujie, J., Jin, X., Duanlin, Q., Synthesis of flower-like ZnO nanostructures by an organic-free hydrothermal process. Nanotechnology, 15, 622, 2004. 16. Erten-Ela, S., Cogal, S., Icli, S., Conventional and microwave-assisted synthesis of ZnO nanorods and effects of PEG400 as a surfactant on the morphology. Inorg. Chim. Acta, 362, 1855–1858, 2009. 17. Uma Sangari, N., Chitra Devi, S., Synthesis and characterization of nano ZnO rods via microwave assisted chemical precipitation method. J. Solid State Chem., 197, 483–488, 2013. 18. Yıldırım, Ö.A., Durucan, C., Synthesis of zinc oxide nanoparticles elaborated by microemulsion method. J. Alloys Compd., 506, 944–949, 2010. 19. Sarkar, D., Tikku, S., Thapar, V., Srinivasa, R. S., Khilar, K.C., Formation of zinc oxide nanoparticles of different shapes in water-in-oil microemulsion. Colloids Surf. Physicochem. Eng. Aspects, 381, 123–129, 2011. 20. Pholnak, C., Sirisathitkul, C., Harding, D.J., Characterizations of octahedral zinc oxide synthesized by sonochemical method. J. Phys. Chem. Solids, 72, 817–823, 2011. 21. Shi, L.-E., Fang, X.-J., Zhang, Z.-L., Zhou, T., Jiang, D., Wu, H.-H., Tang, Z.-X., Preparation of nano-ZnO using sonication method and its antibacterial characteristics. Int. J. Food Sci. Tech., 47, 1866–1871, 2012. 22. Lee, S.D., Sang-Hun, N., Myoung-Hwa, K., Kim, Y.D., Jin-Hyo, B., Synthesis of ZnO nanoparticles by spray-pyrolysis method and their photocatalytic effect, in: 2010 3rd International Nanoelectronics Conference (INEC), pp. 572–573. 2010. 23. Salah, N., Habib, S.S., Khan, Z.H., Memic, A., Azam, A., Alarfaj, E., Zahed, N., Al-Hamedi, S., High-energy ball milling technique for ZnO nanoparticles as antibacterial material. Int. J. Nanomed., 6, 863–869, 2011. 24. Manzoor, U., Siddique, S., Ahmed, R., Noreen, Z., Bokhari, H., Ahmad, I., Antibacterial, structural and optical characterization of mechano-chemically prepared ZnO nanoparticles. PLoS ONE 11(5): e0154704, 1–12, 2016.\n132 Nanomaterials in the Wet Processing of Textiles"
    }, {
      "heading" : "25. Shanker, U., Jassal, V., Rani, M., Kaith, B.S., Towards green synthesis of",
      "text" : "nanoparticles: From bio-assisted sources to benign solvents. A review. Int. J. Environ. Anal. Chem., 96, 801–835, 2016. 26. Sutradhar, P., Saha, M., Green synthesis of zinc oxide nanoparticles using tomato (Lycopersicon esculentum) extract and its photovoltaic application. J. Exp. Nanosci., 11, 314–327, 2016. 27. Buazar, F., Bavi, M., Kroushawi, F., Halvani, M., Khaledi-Nasab, A., Hossieni, S.A., Potato extract as reducing agent and stabiliser in a facile green one-step synthesis of ZnO nanoparticles. J. Exp. Nanosci., 11, 175–184, 2016. 28. Zheng, Y., Fu, L., Han, F., Wang, A., Cai, W., Yu, J., Yang, J., Peng, F., Green biosynthesis and characterization of zinc oxide nanoparticles using Corymbia citriodora leaf extract and their photocatalytic activity. Green Chem. Lett. Rev., 8, 59–63, 2015. 29. Agarwal, H., Venkat Kumar, S., Rajeshkumar, S., A review on green synthesis of zinc oxide nanoparticles – An eco-friendly approach. Resource-Efficient Technologies, https://doi.org/10.1016/j.reffit.2017.03.002 In press, Corrected proof. Available online 18 April 2017 30. Jain, N., Bhargava, A., Tarafdar, J.C., Singh, S.K., Panwar, J., A biomimetic approach towards synthesis of zinc oxide nanoparticles. Appl. Microbiol. Biotechnol., 97, 859–869, 2013. 31. Perelshtein, I., Perkas, N., Gedanken, A., Ultrasonic coating of textiles by antibacterial and antibiofilm nanoparticles. In: Handbook of Ultrasonics and Sonochemistry, Springer Singapore, Singapore, 2016, pp. 967–993. 32. Petkova, P., Francesko, A., Fernandes, M.M., Mendoza, E., Perelshtein, I., Gedanken, A., Tzanov, T., Sonochemical coating of textiles with hybrid ZnO/chitosan antimicrobial nanoparticles. ACS Appl. Mater. Interfaces, 6, 1164–1172, 2014. 33. Perelshtein, I., Lipovsky, A., Perkas, N., Tzanov, T., Gedanken, A., Sonochemical co-deposition of antibacterial nanoparticles and dyes on textiles. Beilstein J. Nanotechnol., 7, 1–8, 2016. 34. Yadav, A., Prasad, V., Kathe, A., Raj, S., Yadav, D., Sundaramoorthy, C., Vigneshwaran, N., Functional finishing in cotton fabrics using zinc oxide nanoparticles. Bull. Mater. Sci., 29, 641–645, 2006. 35. El. Shafei, A., Abou-Okeil, A., ZnO/carboxymethyl chitosan bionanocomposite to impart antibacterial and UV protection for cotton fabric. Carbohydr. Polym., 83, 920–925, 2011. 36. Farouk, A., Moussa, S., Ulbricht, M., Textor, T., ZnO nanoparticles-chitosan composite as antibacterial finish for textiles. Int. J. Carbohydr. Chem., 2012, 1–8, 2012. doi:10.1155/2012/693629, Article ID 693629 37. Ibănescu, M., Muşat, V., Textor, T., Badilita, V., Mahltig, B., Photocatalytic and antimicrobial Ag/ZnO nanocomposites for functionalization of textile fabrics. J. Alloys Compd., 610, 244–249, 2014. 38. Ates, E.S., Unalan, H.E., Zinc oxide nanowire enhanced multifunctional coatings for cotton fabrics. Thin Solid Films, 520, 4658–4661, 2012.\nNano-Zinc Oxide: Prospects in the Textile Industry 133"
    }, {
      "heading" : "39. Prasad, V., Arputharaj, A., Bharimalla, A., Patil, P., Vigneshwaran, N., Durable multifunctional finishing of cotton fabrics by in situ synthesis of",
      "text" : "nano-ZnO. Appl. Surf. Sci., 390, 936–940, 2016. 40. Uğur, Ş. S., Sarıışık, M., Aktaş, A.H., Uçar, M.Ç., Erden, E., Modifying of cotton fabric surface with nano-ZnO multilayer films by layer-by-layer deposition method. Nanoscale Res. Lett., 5, 1204, 2010. 41. Jazbec, K., Sala, M., Mozetic, M., Vesel, A., Gorjanc, M., Functionalization of cellulose fibres with oxygen plasma and ZnO nanoparticles for achieving UV protective properties. J. Nanomaterials, 16, 25–25, 2015. 42. Ivask, A., Juganson, K., Bondarenko, O., Mortimer, M., Aruoja, V., Kasemets, K., Blinova, I., Heinlaan, M., Slaveykova, V., Kahru, A., Mechanisms of toxic action of Ag, ZnO and CuO nanoparticles to selected ecotoxicological test organisms and mammalian cells in vitro: A comparative review. Nanotoxicology, 8, 57–71, 2014. 43. Wang, L., Hu, C., Shao, L., The antimicrobial activity of nanoparticles: present situation and prospects for the future. Int. J. Nanomed., 12, 1227–1249, 2017. 44. Kasemets, K., Ivask, A., Dubourguier, H.-C., Kahru, A., Toxicity of nanoparticles of ZnO, CuO and TiO2 to yeast Saccharomyces cerevisiae. Toxicol. In Vitro, 23, 1116–1122, 2009. 45. Pasquet, J., Chevalier, Y., Pelletier, J., Couval, E., Bouvier, D., Bolzinger, M.-A., The contribution of zinc ions to the antimicrobial activity of zinc oxide. Colloids Surf. Physicochem. Eng. Aspects., 457, 263–274, 2014. 46. Nagarajan, P., Rajagopalan, V., Enhanced bioactivity of ZnO nanoparticles— an antimicrobial study. Sci. Technol. Adv. Mater., 9, 035004, 2008. 47. Zhang, L., Jiang, Y., Ding, Y., Daskalakis, N., Jeuken, L., Povey, M., O’Neill, A.J., York, D.W., Mechanistic investigation into antibacterial behaviour of suspensions of ZnO nanoparticles against E. coli. J. Nanopart. Res., 12, 1625– 1636, 2010. 48. Hatch, K. L., American standards for UV-protective textiles. In: R. Dummer, F.O. Nestle, G. Burg (Eds.) Cancers of the Skin: Proceedings of the 8th World Congress, Springer, Berlin, pp. 42–47. 2002. 49. Shateri-Khalilabad, M., Yazdanshenas, M. E., Bifunctionalization of cotton textiles by ZnO nanostructures: antimicrobial activity and ultraviolet protection. Text. Res. J., 83, 993–1004, 2013. 50. Fujishima, A., Honda, K., Electrochemical photolysis of water at a semiconductor electrode. Nature, 238, 37–38, 1972. 51. Lee, K.M., Abd Hamid, S.B., Lai, C.W., Mechanism and kinetics study for photocatalytic oxidation degradation: A case study for phenoxyacetic acid organic pollutant. J. Nanomater., 2015, 10, 2015. 52. Zhu, C., Shi, J., Xu, S., Ishimori, M., Sui, J., Morikawa, H., Design and characterization of self-cleaning cotton fabrics exploiting zinc oxide nanoparticle-triggered photocatalytic degradation. Cellulose, 24, 2657–2667, 2017.\n134 Nanomaterials in the Wet Processing of Textiles"
    }, {
      "heading" : "53. Hatamie, A., Khan, A., Golabi, M., Turner, A.P.F., Beni, V., Mak, W.C., Sadollahkhani, A., Alnoor, H., Zargar, B., Bano, S., Nur, O., Willander, M., Zinc oxide nanostructure-modified textile and its application to biosensing,",
      "text" : "photocatalysis, and as antibacterial material. Langmuir, 31, 10913–10921, 2015. 54. Nourbakhsh, S., Montazer, M., khandaghabadi, Z., Zinc oxide nano particles coating on polyester fabric functionalized through alkali treatment. J. Ind. Text., 1, 2016. https://doi.org/10.1177/1528083716657819 Article first published online: June 30, 2016. 55. Wu, J., Chen, J., Xia, J., Lei, W., Wang, B.-p., A brief review on bioinspired ZnO superhydrophobic surfaces: Theory, synthesis, and applications. Adv. Mat. Sci. Eng., 2013, 1–10, 2013. http://dx.doi.org/10.1155/2013/232681 56. Gao, D., Lyu, L., Lyu, B., Ma, J., Yang, L., Zhang, J., Multifunctional cotton fabric loaded with Ce doped ZnO nanorods. Mater. Res. Bull., 89, 102–107, 2017. 57. Xu, B., Cai, Z., Wang, W., Ge, F., Preparation of superhydrophobic cotton fabrics based on SiO2 nanoparticles and ZnO nanorod arrays with subsequent hydrophobic modification. Surf. Coat. Technol., 204, 1556–1561, 2010.\n135\nShahid-ul-Islam and B.S. Butola (eds.) Nanomaterials in the Wet Processing of Textiles, (135–162) © 2018 Scrivener Publishing LLC\n4 Application of Nanomaterials in\nthe Remediation of Textile Effluents from Aqueous Solutions\nMohammad Kashif Uddin1,* and Ziaur Rehman2\n1,*Basic Engineering Science Department, College of Engineering, Majmaah University, Al-Majmaah, Saudi Arabia\n2Department of Civil and Environmental Engineering, College of Engineering, Majmaah University, Al-Majmaah, Saudi Arabia\nAbstract Textile dyes, if present in wastewater, have hazardous effects on the life of aquatic animals and human beings. Advances in nano-science and technology have led to the evolution of pollution control. In order to treat dye-contaminated wastewater, several methods and nanomaterials have been successfully used in recent years. The small-size nanomaterials bring new opportunities for the operation of the dye-contaminated wastewater treatment technologies. In this review, the last five years’ literatures (2012–2017) have been collected to highlight the successful usage of different nanomaterials to remove various types of dyes from the aqueous solution. A thorough literature survey revealed the application potential of nanomaterials in the remediation of textile effluents.\nKeywords: Dyes, nanomaterials, water treatment, adsorption"
    }, {
      "heading" : "4.1 Introduction",
      "text" : "Water is a natural gift whose contamination has become a serious problem. There are many sources of water pollution, but the discharge of untreated\n*Corresponding author: mohdkashifchem@gmail.com: m.kashifuddin@mu.edu.sa\n136 Nanomaterials in the Wet Processing of Textiles\neffluents from textile dyeing mills into the water bodies is a serious one. Highly concentrated colored wastewater that consists of a mixture of various dyes is highly toxic for living beings. Among the different pollutants of the aquatic ecosystem, dye molecules are highly toxic and mutagenic to both human beings and aquatic species. The molecular structure of dyes contains a complex aromatic ring, which is difficult to decompose and makes them carcinogenic [1, 2]. The discharge of dyes in an aqueous stream poses severe ecological problems to the aquatic life, food web, and to the aesthetic nature of the environment [3]. Dye absorbs and reflects the sunlight by reducing its penetration in water which causes a negative effect on the photosynthesis process, and can interfere in bacterial growth under water [1]. Dye containing wastewater is generally high in both color and organic content. Color is the undesirable physical contaminant, which can be easily recognized and is highly visible in aqueous solution, even in small amount. Organic content is the organic material present in water, which includes both humic and nonhumic fractions. Organic pollutants consist of proteins, lipids, carbohydrates, cellulose, fats, lignin, and nucleic acids along with various combinations.\nTextile, finishing, and dye manufacturing industries release a large quantity of wastewater containing toxic dyestuffs into the aquatic systems [4]. Dyes are widely used for coloring products in several industries such as textiles, leather, paper, rubbers, paint, tannery, pharmaceuticals, plastics, foodstuffs, cosmetics, etc. It is estimated that over 700,000 tons of dyes and pigments are produced annually worldwide, 20% of which are utilized for textile dyeing and finishing processes [5]. Textile industries are among the most polluted industries, which discharge wastewater of untreated dyestuffs in large volume and effluent composition [6, 7, 8]. Almost, 1,000 tones/year or more of dyes are discharged into wastewater by the textile industries worldwide [9]. The total dye consumption of the textile industries worldwide is in excess of 107 kg/year [10]. Effluents released from the textile industries are of synthetic origin, which contain a large variety of dyes, additives, pigments, and derivatives. Textile dyes are also potentially more toxic because they are difficult to be treated by the conventional wastewater treatment [11]. The chemical reagents used in textile industries have diversity in their chemical composition, as it ranges from inorganic compounds to polymers and organic products [12]. Dye removal from textile wastewater has been a big challenge over the last few decades. The development of effective methods to remove dyes from industrial wastewater is very important because of the potential toxicity of dyes, and thus is of high demand among the scientific community from the last few years [12].\nIn order to remove these dyes, many physical, chemical, and biological processes such as precipitation, separation, biodegradation,\nDyes Removal by Nanomaterials 137\nphoto-degradation, chemical oxidation, chemical coagulation, foam flotation, reverse osmosis, electrochemical treatment, emulsion, ultrafiltration, photo-catalysis, ion exchange, pre-concentration, evaporation, sedimentation, aerobic or anaerobic treatment, adsorption, etc. have been developed, but most of them suffer from the economic point of view [13]. Out of these methods, the adsorption technique is superior and versatile to eliminate heavy metals from contaminated water because of its low cost, simplicity, ease of operation, efficiency in treatment, good applicability, high capacity, reliability, less energy consumption, and simplicity [14–20]. Adsorption is a mass transfer process by which a substance is transferred from the liquid phase to the surface of a solid, and becomes bound by physical and/ or chemical interactions [15, 16]. In recent years, various nanomaterials have been widely synthesized, and applied in the removal of dyes from the aqueous solution [21]. Continuous development in nanomaterial research is providing effective wastewater treatment technologies to complete fresh water demand of the living beings. However, the need of new treatment methods and updated, reliable, efficient materials is still required to produce high-quality drinking water and to overcome the challenges of providing clean water in adequate amount.\nNanomaterials are of atomic size structure and smaller than 100 nm scale level possessing novel properties, higher surface area-to-volume ratio to offer high reactivity toward environmental contaminants, pollution detection and prevention, and water treatment. Nanoparticles can penetrate deeper and thus can treat wastewater effectively, which is generally not possible by conventional technologies [22]. Nanoparticles can behave as a colloid by mixing with water and they can display quantum-size effects [23–24]. Nanomaterials have been synthesized in various forms such as wires, tubes, films, particles, dots, etc. [25]. Magnetic nanoparticles are also promising because of their chemical structure, binding properties, high efficiency, rapid recovery due to high specific surface area, and low cost. In the treatment of wastewater, many efficient, eco-friendly, and cost-effective nanomaterials have been developed having unique functionalities for potential decontamination of industrial effluents, surface water, ground water, and drinking water [26, 27]. Excellent adsorption results are reported in many studies due to some key features such as high surface area, microporous/mesoporous structure, high dispersion and adsorption ability, and economical and environmentfriendly nature. In this chapter, high adsorption capacity of nanoparticles toward various dyes has been reviewed by analyzing and tabulating the various optimal experimental conditions (solution pH, equilibrium contact time, amount of adsorbent, and temperature) as well as adsorption\n138 Nanomaterials in the Wet Processing of Textiles\nisotherms, kinetics, and thermodynamics data of different nanomaterials toward various types of dyes. The results finally concluded the excellent adsorption capacity of nanomaterials for the removal of several dyes from the aqueous solution."
    }, {
      "heading" : "4.2 Types of Dyes",
      "text" : "Dyes can be classified based on their application and chemical structure. Dye molecules consist of group of atoms known as chromophores and the auxochromes. Chromophores have diverse functional groups responsible for producing color in dye, while the auxochromes intensify the solubility and color of dye. The most common auxochromes are amine, carboxyl, sulfonate, and hydroxyl [28, 29]. There are more than 100,000 commercially available dyes with over 7 × 105 tons of dyestuffs produced annually [1]. There are many structural varieties of dyes, such as acidic, basic, disperse, azo, diazo, and metal complex dyes. These varieties can be divided into cationic, nonionic, or anionic types. Anionic dyes are the direct, acid, and reactive dyes [30]. These are bright in color, water-soluble, and most toxic dyes, as they tend to pass untraced by conventional wastewater treatment [31]. Nonionic dyes are dispersed dyes because they do not ionize in an aqueous medium. Cationic dyes are a kind of alkaline dyes, which can be dissociated into positively charged ions in the aqueous solution and can interact with a negative group to form salt. Cationic dyes are also mostly applied to the dyeing of the polyester fiber and acrylic fiber [32].\nSynthetic dyes are of the following types:\na) Acid dyes – Acid dyes are inexpensive, water-soluble anionic dyes that are applied to fibers such as silk, wool, nylon, and modified acrylic fibers under neutral to acidic conditions. The maximum quantity of acid dye absorbed depends on the amount of sulfuric acid (H2SO4) present in the solution.\nSO3H\nNN N\nH\n(Acid Yellow 36*) *Source: http://textilelearner.blogspot.in/2015/01/differenttypes-of-dyes-with-chemical.html\nDyes Removal by Nanomaterials 139\nb) Basic dyes – Basic dyes are water-soluble cationic dyes that  are mainly applied to acrylic fibers, coloration of papers, and sometimes to wool and silk. Acetic acid is usually added with basic dyes to increase the uptake of the dye onto the fiber. They give good fastness and bright shades to acrylics.\nH2N\nH2NNH2\nNH2NN NN\n(Basic Brown 1*) *Source: http://textilelearner.blogspot.in/2015/01/differenttypes-of-dyes-with-chemical.html c) Direct dyes – Direct dyes are inexpensive and easy to use, but have poor fastness quality. Direct dyes are applied on cotton, paper, leather, wool, silk, and nylon in a neutral or slightly alkaline dye bath, with the addition of an electrolyte, that is sodium chloride (NaCl), sodium sulfate (Na2SO4), or sodium carbonate (Na2CO3) to accelerate the rate of uptake of dye by the fiber.\nSO3NaNaO3S\nH2N\nNH CO HN\nHO OH\nNN NN\n(Direct Dye 26*) *Source: http://textilelearner.blogspot.in/2015/01/differenttypes-of-dyes-with-chemical.html d) Vat dyes – Vat dyes are insoluble in water and incapable of dyeing fibers directly. They can become soluble by the use of a strong reducing agent, such as sodium hydrosulfide (NaHS) dissolved in sodium hydroxide (NaOH). The first synthetic vat dye was an indigo created in 1879. The color of denim is due to indigo, the original vat dye. Vat dyes are expensive because of the initial cost as well as the method of application.\n140 Nanomaterials in the Wet Processing of Textiles\nO\nO\nO\nO\nNH\nHN\n(Vat Blue 4*) *Source: http://textilelearner.blogspot.in/2015/01/differenttypes-of-dyes-with-chemical.html e) Reactive dyes – Reactive dyes are the best one for dyeing cotton and other cellulose fibers. They were first developed in 1956 by I.C.I., U.K. Reactive dyes have excellent fastness properties and areapplied to natural and synthetic cellulosic fibers, natural protein fibers, and polyamide fibers. Reactive dyes are retained onto the fiber by means of a chemical reaction. They have covalent bonds that attach to natural fibers to make them most permanent of dyes.\nN\nN\nN\nCl\nC\nC C\nO\nO NH\nNH2\nNH\nSO3Na\nSO3Na\nSO3Na\n(Reactive blue 5*) *Source: http://textilelearner.blogspot.in/2015/01/differenttypes-of-dyes-with-chemical.html f) Disperse dyes – Disperse dyes are water-insoluble and were originally developed for the dyeing of cellulose acetate. These dyes are finely ground in the presence of a dispersing agent to be sold as a paste, spray-dried, or as a powder. These dyes have very fine particle size that provides a large surface area and high color uptake by the fiber. These are applied to the\nDyes Removal by Nanomaterials 141\nfibers that are most commonly dyed with disperse dyes such as cellulose diacetate, acrylic and nylon fibers, cellulose triacetate, and polyester fibers. Among them, polyester fibers provide satisfactory dyeing results as they are hydrophobic and have a significant crystalline content.\nO\nO\nNH2\nOH\nOCH3\n(Disperse red 4*) *Source: http://textilelearner.blogspot.in/2015/01/differenttypes-of-dyes-with-chemical.html g) Sulfur dyes – Sulfur dyes are inexpensive dyes that are used to dye dark-colored cotton. Natural and man-made cellulosic fibers are used to dye with sulfur dyes. Sulfur Black 1 is the largest selling dye by volume. This type of dye is affected by heating the fabric in an organic compound solution, typically a nitrophenol derivative, and sulfide or polysulfide, which then reacts with the sulfide source to form dark colors that adhere to the fabric.\nO\nO O\nCl Cl\nCl\nN\nN H\nO2N\n(Sulfur red 7*) *Source: http://textilelearner.blogspot.in/2015/01/differenttypes-of-dyes-with-chemical.html h) Azoic colors – Azoic dyeing is a technique in which an insoluble azo dye is produced directly onto or within the fiber. This type of dye can be formed by toxic chemicals and are fast to washing. Azoic colors are used mostly on cotton and nylon. Azoic colors give bright and high intensity colors, in comparison to common dyes.\n142 Nanomaterials in the Wet Processing of Textiles"
    }, {
      "heading" : "4.3 Adsorption of Various Dyes on Nanomaterials",
