Repository: skomaks/PaperSearchByJava

File: Papers/twin.sci-hub.se_6103_e97bd30abc23ab1a39036cc91f83b40d_phosphors-up-conversion-nano-particles-quantum-dots-and-their-ap-2017.pdf.json (part 20 of 34)
{
      "text" : "crystals. The 4f electronic energy levels of each lanthanide ion is not significantly affected by the environment because the 4f electrons are shielded from external electric fields by the outer 5s2 and 5p6 electrons. Most emitting levels are separated from the next lower level by at least 2 103 cm−1 or more. This outcome occurs because the excited states relax by way of two competitive paths: light emission and phonon emission [23].\nLuminescence centers of transition-metal ions: The general outer electronic configuration of transition-metal ions (d-block elements) is (n − 1)d1−10 ns1−2. Transition-metal complexes often have spectacular colors caused by electronic transitions (d–d transitions or charge-transfer bands) by light absorption. In a d–d transition, an electron in a d orbital of the metal may jump to another d orbital of higher energy by way of photon excitation. During charge transfer, an electron from a metal-based orbital enters an empty ligand-based orbital resulting in metal-to-ligand charge-transfer transition. The converse situation also occurs. An electron from a ligand-based orbital jumps into an empty metal-based orbital (ligand-to-metal charge transfer). However, the energy levels of transition-metal complexes differ. The d orbitals can be split by CF strength, which depends on the oxidation state of a metal and the nature of the ligands. Thus, the optical properties of transition metal ions are strongly influenced by the host. The energy levels of various transition metals are often presented by Tanabe–Sugano diagrams [24].\n12 Characteristics and Properties of A(I,II)M(IV)F6 … 375\n12.4 Energy-Level Diagrams of 3d3 Transition-Metal Ions\nTanabe and Sugano theoretically calculated the energy levels of 3dn ions according to the CF strength. Figure 12.3a depicts the Tanabe-Sugano energy diagram of Mn4+\nions in an octahedral CF, which is the most common depiction for transition-metal ions. The ligand-field splitting (the strength of the octahedral field) parameter (Dq) divided by the Racah parameter (B) is displayed through the x-axis of a Tanabe– Sugano diagram. The y-axis is in terms of energy (E/B). Three Racah parameters exist—A, B, and C—which describe various aspects of the Coulomb interaction between electrons. A is constant among the d-electron configurations. B and C correspond to individual d-electron repulsions. The ratio of C/B is expected to be almost the same as 4.5 for all the transition-metal ions. The octahedral field splits the five-fold degenerate d orbital into three- and two-fold degenerate t2g and eg states, respectively. The energy separation between eg and t2g is labeled 10Dq. Each state is given a symmetry label (A1g, T2g, etc.). The symmetry label clearly shows that the energies of most multiplets are strongly dependent on CF strength, except for the 2T1 and 2Eg levels. The optical characteristics of Mn\n4+ with an octahedral symmetry can be inferred on the basis of their configurational-coordinate diagrams (Fig. 12.3b). The electronic t32 orbital splits into the 2Eg, 2T1, 2T2, and 4A2 levels, whereas the\n4T1 and 4T2 levels originate from another t22e orbital. Thus, the large difference in the parabolas of the ground states 4A2 and 4T1 (or 4T2) is observed, whereas a small displacement between the parabolas of 4A2 and 2Eg (or 2T1, 2T2) exists. Larger displacement means stronger electron–phonon interaction (namely, a larger Huang– Rhys factor) and thus larger spectral bandwidth of the transition. Moreover, the transitions between 4T1 (or 4T2) and 4A2 levels are spin-allowed according to the spin-selection rule of DS = 0. Thus, broad excitation or absorption spectra with a\n376 H.-D. Nguyen and R.S. Liu\nhigh intensity are expected between these levels [25]. On excitation to 4T1 or 4T2 levels, the excited ions usually relax nonradiatively to 2Eg. In general, emission transitions between 3dn states (2Eg ! 4A2) are forbidden because parity does not change. However, the parity-selection rule can be relaxed when the active ions are situated in the site without inversion symmetry by mixing a small amount of opposite-parity wave functions into the d-wave functions. Meanwhile, energy (a photon) can sometimes excite a molecule to an excited electronic and vibrational state because the energy required for the transition of one electronic state to another electronic state (i.e., electronic transition) is larger than that for the transition of one vibrational state to another vibrational state (i.e., vibrational transition). Figure 12.4 shows the electronic transition (no vibronic coupling) and the electronic transition coupled with the vibrational transition (vibronic coupling). Broadband emission can be observed for a strong vibronic coupling, whereas narrow-band emission can be observed for a weak vibronic coupling, such as that for the 2Eg ! 4A2 emission transition of Mn4+ (Fig. 12.3b)."
    }, {
      "heading" : "12.5 Synthesis Methods and Optoelectronic Properties of Mn+-Doped Fluoride Phosphor A(I,II)M(IV)F6",
      "text" : "The valence states of Mn (2+, 3+, 4+, 6+ and 7+) are sensitive to synthesis temperature. Hence, the main difficulty depends on controlling the Mn valence state for synthesizing Mn4+-activated fluoride complexes. A series of red fluoride phosphors —A2MF6:Mn 4+ (A = K, Na, Cs, or NH4; M = Si, Ge, Zr, Sn, or Ti) and BSiF6:\nMn4+ (B = Ba or Zn)—were prepared by way of wet-chemical etching of silicon wafers in an aqueous HF solution with the addition of oxidizing agent KMnO4 at room temperature [26–29] as presented in Fig. 12.5. However, the technique has significant drawbacks, namely, expensive pure Si wafers and metal shots used during synthesis, prolonged reaction time, tedious post-treatment, and low yield.\nThe optical properties of Mn4+significantly depend on the CF exerted by the host. Doping Mn4+ ions into the A(I,II)M(IV)F6 lattice containing the most electronegative fluorine elements should produce an ionic ligand. Hence, the crystal structures of metal fluorides are mainly governed by geometric and electrostatic principles. Mn4+ ions experience a strong CF because of their high effective positive charge. These ions exhibit sharp emission lines from 600 nm to 650 nm dominated by the spin-forbidden 2Eg ! 4A2g transitions under 460-nm excitation. The excitation spectrum indicates the two intense broad bands located at approximately 370–"
    }, {
      "heading" : "390 nm and 460–475 nm, which corresponds to the 4A2g–",
      "text" : "4T2g and 4A2g–\n4T1g spin-allowed transitions. The excitation spectra (PLE) of K2SiF6:Mn\n4+ is presented in Fig. 12.6A. A number of components with a spacing of a few hundred kaysers are observed in the 460-nm excitation band, which can be explained as a vibronic progression of the fundamental frequency combined with an unsymmetrical vibration of the SiF6 2− (MnF6 2−) octahedron superimposed on the electronic transition [26]. The relation between the intensities of the nth-order vibration sideband Iexn and the zero-photon line (ZPL)Iex0 can be expressed by the following equation:\nIexn ¼ Iex0 exp nð Þ ð nÞn n! ; ð1Þ\nwhere n is the mean phonon local vibration number. The calculated results denote the ZPL ( n = 0) energy at 20,300 cm−1 for the 4A2–\n4T2 transitions. Dq is approximately 2030 cm−1, and the energy separation between each phonon replica is approximately 524 cm−1. For the second broad excitation band observed at 350 nm for the 4A2–\n4T1 transitions, the ZPL line can be estimated at 24,900 cm−1. The Racah parameters can be determined from the ZPL energies of 16,100 cm−1 (2Eg– 4A2g), 20,300 cm −1\n378 H.-D. Nguyen and R.S. Liu\n(4A2g– 4T2g), and 24,900 cm −1 (4A2g– 4T1g) to be B approximately 770 cm −1, C approximately 3470 cm−1, and C/B = 4.5, respectively.\nFigure 12.6B depicts the PL spectra of K2SiF6:Mn 4+ at 300 and 20 K with ZPL emission at 620 nm. At T = 20 K, three long-wavelength lines peaking at 630, 634, and 646 nm were observed. At T = 300 K, short-wavelength lines can be observed at 595, 608, and 612 nm. The long- and short-wavelength emission lines are known as the Stokes and anti-Stokes lines, respectively (Fig. 12.6c). K2SiF6 possesses a cubic structure with a space group ofOh 5 − Fm3m, where an Si atom is on the 1a (Oh) position. Two K− ions are located on 2c (Td), and six F− ions are located on 6e (C4v). Fundamental vibronic modes m2(eg), m3(t1u), m4(t1u), and m6(t2u) for the SiF6 2− octahedron are determined [26]. The intensity of the ZPL depends on the local symmetry of the Mn4+ surroundings. A Mn4+-activated material with low crystal symmetry is expected to exhibit a high ZPL emission intensity [27]. The PLE and PL of cubic K2SiF6 (Oh 5 − Fm3m), orthorhombic KNaSiF6 (D162h − Pnma), and trigonal Na2SiF6 (D23 − P321) are presented in Fig. 12.7A. ZPL emission intensity increased in the order K2SiF6:Mn 4+, KNaSiF6:Mn 4+, and Na2SiF6:Mn 4+. No obvious differences in luminescent properties were observed among the A2MF6:Mn 4+ (A = K, Na, Cs; M = Si, Ge, Ti) samples, as depicted in Fig. 12.7A through C.\n12 Characteristics and Properties of A(I,II)M(IV)F6 … 379\n380 H.-D. Nguyen and R.S. Liu\nHowever, a red shift in the 2Eg ! 4A2g transitions of K2SiF6:Mn4+, KNaSiF6: Mn4+, and Na2SiF6:Mn\n4+is evident in Fig. 12.7A. In addition, the large variation in the energy of the 2Eg ! 4A2g emission transitions was determined from 16,109 cm−1 (620.7 nm) in K2SiF6 to 13,826 cm\n−1 (723.3 nm) in SrTiO3. Similarly, the CF-strength parameter (Dq) exhibited a significant variation from 1820 cm−1 in SrTiO3 to 2400 cm\n−1 in the MgGeF phosphor [30]. The fluctuation in the position of the 2Eg ! 4A2g emission transition should not be attributed to the variation in the CF strength because the energy of the 2Eg state in the d\n3 electronic configuration is independent of CF (as shown in Fig. 12.3a). The relationship of bond distance between Mn4+ and the host lattice ligands was considered for this trend. The distance is the shortest for fluoride materials with highly ionic crystals, and this condition reduces the nephelauxetic effect. Thus, the fluorides possessed higher Racah parameter B values compared with oxides and garnets with more covalent bonds. Thus, the upward shift of the 2Eg level on the energy scale increased with B values as illustrated in Fig. 12.8a, b.\nDu [31] calculated the Mn4+ emission energies for several oxide and fluoride hosts using density functional theory with the standard Perdew–Burke–Ernzerh (DFT–PBE) method. The results indicated that the emission energy trend is reproduced effectively by the PBE calculations except for the transition from oxides to fluorides as shown in Fig. 12.8c. The DFT–PBE method can calculate the Mn4+emission energy trend effectively when the ligands in all host materials are the same, and the variation of Mn–ligand hybridization strength is caused by different bonding configurations. Mn–F hybridization is generally weak, and its variation in different fluorides is not significant. Hence, the variation in Mn4+-emission energy is smaller in fluorides than in oxides. In particular, the emission wavelength of Mn4+-doped fluorides in the range of 617–630 nm is more sensitive to human eyes than that of Mn4+-doped oxides. Obviously, WLEDs using blue LED chips, commercial yellow phosphor, and Mn4+-doped fluoride red phosphor exhibit more desirable optical properties than WLEDs using oxide compounds.\n12 Characteristics and Properties of A(I,II)M(IV)F6 … 381\nA previous study reported a novel strategy to improve the etching method for K2SiF6:Mn\n4+ preparation by adding H2O2 into HF/H2O/KMnO4 solutions [32]. K2SiF6:Mn\n4+ with micro-size and irregular shape exhibited a sharp red-emission peak at 630 nm and the strongest excitation peak at approximately 460 nm. Monochromatic green (GB,M, (Ba, Ca, Sr)nSiO4:Eu\n2+), amber (AB,M, (Ba, Ca, Sr)3SiO5:Eu 2+), and narrow red (RN,B,M, K2SiF6:Mn 4+) or wide red (R1-5W,B,M, (Sr, Ca)AlSiN3:Eu 2+) packages were further fabricated on the basis of blue diode chips and a long wavelength‒pass dichroic filter (LPDF) as shown in Fig. 12.9a. These three monochromatic LEDs, together with a blue diode chip, were integrated to form WLEDs. White-light emissions with various CCTs were obtained by tuning the fractional applied current of each monochromatic LED. In addition, a four-package WLED with a CCT of 2700 K, a luminous efficacy of 107 lm/W, and a high CRI of 94 was achieved as indicated in Fig. 12.9b through d.\n382 H.-D. Nguyen and R.S. Liu\nCurrently, convenient approaches for fluoride phosphor preparation are gaining considerable attention. K2TiF6:Mn 4+ and K2SiF6:Mn 4+ were prepared through cation exchange reaction by mixing fluoride hosts with an HF solution dissolved with K2MnF6 powders at room temperature in 20 min [25]. The prepared K2TiF6:Mn 4+ possesses a hexagonal structure, showing an excitation broadband peaking at 468 nm and a sharp red emission at 630 nm, with a photoluminescence quantum yield as high as 98 %. The optoelectronic structure of K2TiF6:Mn\n4+ was consistent with those of K2SiF6:Mn 4+ and other Mn4+-doped fluorides. WarmWLEDs with K2TiF6:Mn 4+ red phosphor and commercially available Y3Al5O12:Ce 3+ (YAG) yellow phosphor on a blue-InGaN chip exhibited excellent CRI (Ra of approximately 81), a low CCT of approximately 3556 K, and a luminous efficacy of 116 lm/W−1. Qiu et al. [33] prepared K2SiF6:Mn\n4+ by way of redox reaction in HF/KMnO4 solution at room temperature for 10 min (Fig. 12.10). SiO2 powders were used as Si source for synthesis, andH2O2was utilized to effectively reduceMn\n7+ toMn4+. In addition, a hydrothermal (HT) method was employed for K2SiF6:Mn\n4+ preparation using KF, KMnO4, H2O2, and silicon fluoride solutions at 120 °C for 12 h [34]. The combination of yellow– green emission YAG phosphor and narrow-line red emission K2SiF6:Mn 4+ phosphor\n12 Characteristics and Properties of A(I,II)M(IV)F6 … 383\ngenerated white luminescence with a high CRI of 89.8–90.9, a CCT of approximately 3510–3900 K, and a high efficacy of 80 to 116 lm/W.\nA simple coprecipitation method to synthesize K2GeF6:Mn 4+, Rb2SiF6:Mn 4+, Na2SiF6:Mn 4+, and K2SiF6:Mn 4+ was presented [35–37]. Chemical coprecipitation of Rb+/K+/Na+ and GeF6 2−/SiF6\n2− was performed by mixing HF/(Na,K,Rb)MnO4 and silicon fluoride solutions using H2O2 to reduce Mn\n7+ to Mn4+ efficiently at room temperature in a few minutes, which is suitable for quantifiable production because of its high yield, repeatability, and low cost. Na2SiF6:Mn\n4+ was also synthesized through a two-step coprecipitation method where K2MnF6, which was prepared from a silicon‒fluoride solution in the presence of KMnO4 and H2O2, was used as a starting material. The preparation schemes of Na2SiF6:Mn\n4+ through oneand two-step coprecipitation are presented in Figs. 12.11 and 12.12. The coprecipitation reaction for Na2SiF6:Mn 4+ preparation can be expressed as follows:\nNaOHþHF ! NaFþH2O ð2 2xÞSiO2 þ 2xNaMnO4 þð4 2xÞNaFþ 8þ 2xð ÞHFþð2 xÞH2O2 ! 2Na2Si1 xMnxF6 þ 6H2Oþ 1þ xð ÞO2 \"\nK2GeF6:Mn 4+, Rb2SiF6:Mn 4+, Na2SiF6:Mn 4+, and K2SiF6:Mn 4+ phosphors exhibited sharp red emission lines from 600 to 650 nm originating from spin-forbidden 2Eg ! 4A2g transitions. The luminescent properties of these phosphors were the same at room temperature. In Na2SiF6:Mn\n4+, the PL spectra exhibited seven main peaks in the emission band at approximately 594, 605, 609, 618, 627, 631, and 643 nm because of the transitions of the m3 (t1u), m4 (t1u), m6 (t2u), ZPL, m6 (t2u), m4 (t1u), and v3(t1u) vibronic modes, respectively. Similar results were obtained in Na2SiF6:Mn\n4+ prepared by wet-chemical etching of an Si wafer [37]. The performance of WLEDs fabricated by combining blue InGaN chips, commercial Y3Al5O12:Ce"
    }, {
      "heading" : "3+ yellow phosphor, and Na2SiF6:Mn",
      "text" : "4+ red phosphor was evaluated for commercial applications. AWLED with a luminous efficacy of 77.6 lm W−1, a CRI of 86, and an R9 of 61 was obtained under a drive current of"
    }, {
      "heading" : "200 mA. A chromaticity coordinate (0.3126, 0.2951) lay near the black-body locus",
      "text" : "384 H.-D. Nguyen and R.S. Liu\nin Commission Internationale de IʹÉclairage (CIE) 1931 color spaces, and a color temperature of 6875 K was observed for the fabricated WLEDs. With a bright “warm” white light and a CRI of 89 under a drive current of 15 mA, the chromaticity coordinates of (0.4016, 0.4495) lay near the black body locus, and a CCT of 3974 K was observed using K2GeF6:Mn\n4+ red phosphor. However, the structure and luminescence of K2GeF6:Mn\n4+ from other fluorides differed at high temperatures. A structural evolution from hexagonal K2GeF6:Mn 4+ with space group P 3m1 to P63mc and P63mc to cubic Fm3m was observed when the as-prepared K2GeF6:Mn\n4+ phosphors were heated at various temperatures of approximately 400 and 500 °C, respectively (Fig. 12.13a). This result can be verified by the fact that P63mc K2GeF6:Mn\n4+ heated at 400 °C for 20 min in air exhibits an evident split behavior in the m5 vibration mode at approximately 330 cm −1 (Fig. 12.13b). Low-symmetry hexagonal P63mc phase showed an obvious ZPL peaking at 621 nm. High-symmetry hexagonal P 3m1 exhibited an intense red emission without ZPL, whereas cubic Fm3 m phase showed no red emission\n12 Characteristics and Properties of A(I,II)M(IV)F6 … 385\nbecause of Mn4+oxidation at a high temperature. The ZPL emission properties of K2GeF6:Mn\n4+ with low- and high-symmetry hexagonal were similar to those of hexagonal P321 Na2SiF6:Mn 4+ and cubic Fm3m K2SiF6:Mn 4+. Figure 12.13c presents the luminescent spectra of the WLEDs including blue InGaN chips, YAG: Ce3+ yellow phosphor, and K2GeF6:Mn\n4+ red phosphors with different space groups P 3m1 and P63mc. The ZPL peak was evident in the P63mc symmetry [38].\nOther fluoride red phosphors, such as BaSiF6:Mn 4+(trigonal structure) and BaTiF6:Mn 4+(rhombohedral structure) were also synthesized by way of a one-step HT method [39, 40]. The starting materials Ba(NO3)2, TiO2 or Ti(OC4H9)4, NH4SiF6, KMnO4, HF (wt 40 %), and distilled water were mixed thoroughly and heated at 120 °C for 12–20 h. The different morphologies of BaSiF6:Mn\n4+ and BaTiF6:Mn\n4+ prepared by way of various methods are described in Fig. 12.14a through d. The prepared phosphors exhibited a similar absorption of the blue region as well as intense red luminescence at approximately 632 nm (Fig. 12.14e). The\n386 H.-D. Nguyen and R.S. Liu\nroom-temperature Raman spectra of BaSiF6 and BaSiF6:Mn 4+ were measured, and the internal vibronic modes v5 (t2g [bending]), v2 (eg [stretching]), and v1 (a1g [stretching]) of the SiF6\n2− octahedron in BaSiF6 were identified (Fig. 12.14f) [41]. The results indicate that the parameters above have highly similar optical features to that of A2MF6:Mn\n4+ phosphors. Warm WLEDs with CCTs of 3931 and 4073 K, Ra values of 82.1 and 93.13, and luminous efficacies of 112 and 121 lm W−1 were obtained under a 20-mA drive current using BaSiF6:Mn 4+ and BaTiF6:Mn 4+, respectively. The electroluminescent spectra of the warm WLEDs using BaTiF6 are presented in Fig. 12.14g.\nZnSiF6 6H2O:Mn4+ and ZnGeF6 6H2O:Mn4+ phosphors were synthesized through co-crystallization [42, 43]. The solution of H2SiF6 or GeO2 and K2MnF6 dissolved in HF was added into the solution of HF and ZnF2. The mixed solution was cooled down until ZnSiF6 6H2O:Mn4+ precipitated. The trigonal structure with space group R 3 was observed for both ZnSiF6 6H2O and ZnGeF6 6H2O. The excitation and emission peaks of the ZnSiF6 6H2O:Mn4+ and ZnGeF6 6H2O: Mn4+ phosphors are 470 and 630 nm, respectively (Fig. 12.15).\nTable 12.1 presents a comparison of the luminescent properties of current Mn4+doped fluoride phosphors. The maximum absorption band in the blue region and strong red emission with a maximum wavelength at 627–630 nm of A2MF6:Mn 4+ (A = K, Na, Cs, Rbor NH4; M = Si, Ge, Zr, Sn, or Ti), and (Ba/Zn)(Si/Ge)F6:Mn 4+ qualify Mn4+-doped fluoride phosphor as a potential candidate to improve the color reproducibility of WLED.\n12 Characteristics and Properties of A(I,II)M(IV)F6 … 387"
    }, {
      "heading" : "12.6 Morphology Control",
      "text" : "Na2SiF6 micro-crystals with various morphologies were prepared using Na2CO3, SiO2, and HF under microwave irradiation [58]. The thermodynamics of crystal growth along the prism faces and the kinetics of crystal growth along the prism were controlled by varying the microwave irradiation time and Na2CO3 concentration. As indicated in Fig. 12.16A, the Na2SiF6 crystals changed from long, thin hexagonal prisms to dodecagonal plates with pyramidal faces as Na2CO3 concentration was increased. The width of the hexagonal prisms increased with microwave irradiation\n388 H.-D. Nguyen and R.S. Liu\ntime, whereas the height remained almost constant (Fig. 12.16B). The change of the long, thin hexagonal prisms of Na2SiF6 crystals into thick hexagonal prisms under microwave irradiation thermal heating indicated that the activation energy of Na2SiF6 crystal growth in the prism morphology was greater than the activation energy of crystal growth in the basal or pyramidal morphologies.\nZhang et al. [59] proposed a facile polyol approach for the large-scale synthesis of water-soluble Na2SiF6 nano-tubes and nanos-pindles with polyacrylic acid (PAA) as a surfactant. The shape of the micelles formed in an aqueous solution, which plays a significant role in controlling the morphology of Na2SiF6 nanostructures, can be tuned by controlling the concentration of PAA (Fig. 12.17).\n12 Characteristics and Properties of A(I,II)M(IV)F6 … 389\nHexagonal-shaped inverse micelles formed at a high PAA concentration of 12 g/L. Na2SiF6 nucleated and grew with hexagonal-shaped inverse micelles as the soft template. The hexagonal-shaped Na2SiF6 nano-tubes were finally prepared. When the concentration of PAA was decreased to 2 g/L, micelles with a spindle-like shape were obtained. As a result, the Na2SiF6 crystals possess the morphology of the spindle-shaped micelles."
    }, {
      "heading" : "12.7 Thermal Stability",
      "text" : "Most Mn4+ fluoride phosphors exhibit high thermal stability [25, 33–57]. For example, the relative PL intensity of K2GeF6:Mn\n4+ phosphor at 420 K remained approximately 96 % of that at 303 K, clearly indicating better thermal stability than the widely used YAG:Ce phosphor (88 % at 423 K) [35]. The temperaturedependent emission intensity of K2GeF6:Mn\n4+ phosphor at 460-nm light excitation is presented in Fig. 12.18a. After increasing the temperature from 88 to 278 K, all of the emission lines became broader and red-shifted because of increased absorbed photons and enhanced vibration transition‒coupling associated with the vibration modes of MnF6\n2−octahedron (Fig. 12.18b). The probability of nonradiative transition increased with temperature, and integrated PL intensity indicated thermal quenching, which can be fitted by IT/I0 = [1 +D exp(−Ea/kT)]\n−1, where I0 is the intensity at T = 0 K, and D and activation energy Ea are the refined variables. Thermal activation energies of the nonradiative recombination obtained for Mn4+fluoride red phosphors ranged from 0.62 to 0.93 eV. This range is three or four times higher than that of nitride compounds (approximately 0.25 eV) [37], thus confirming the excellent thermal stability of the fluoride phosphors. However, several fluoride compounds, ZnXF6 6H2O(X = Si or Ge), were not stable at high\n390 H.-D. Nguyen and R.S. Liu\ntemperatures because of dehydration and decomposition of water molecules in the crystal structure as presented in Fig. 12.18c. Adachi et al. [43] observed that the PL intensity of ZnSiF6 6H2O:Mn4+ decreases with near-UV light illumination. Thus, these phosphors are not ideal for practical applications.\nThe excellent thermal stability of Rb2SiF6:Mn 4+ within 25–300 °C (298–573 K) is presented in Fig. 12.19. No emission peak position shift occurred when the temperature was increased. At 250 °C (523 K), the relative PL intensity of Rb2SiF6: Mn4+ remained 100 % compared with that at 25 °C. The decrease in red-emission intensity of Rb2SiF6:Mn\n4+ was observed at 300 °C with an integrated PL intensity of 70 %, but it was still higher than that of K2SiF6:Mn 4+ (50 %), K2TiF6:Mn 4+ (20 %), or K2GeF6:Mn 4+(15 %) [36]."
    }, {
      "heading" : "12.8 High-Pressure Photoluminescence Properties",
      "text" : "The optical properties of Mn4+ activated by fluoride phosphors strongly depend on the doping site symmetry and the CF strength because Mn4+ possesses a 3d3\nelectron configuration. Aside from chemical doping, pressure is also one of the state parameters that can effectively tune the CF strength and electronic structures by reducing the inter-atomic distances. A pressure effect is exerted on the structure and photoluminescence properties of BaTiF6:Mn 4+ [60]. The BaTiF6:Mn 4+crystal symmetry changed from trigonal at ambient pressure to monoclinic from 0.5 GPa and triclinic above 14 GPa, which corresponded to the distortion of (Ti/Mn)F6 octahedral (Fig. 12.20a though c). The emission peaks monotonically red-shifted because of the reinforced CF strength within MnF6 octahedral as pressure was increased (Fig. 12.20d) and blue-shifted back as pressure was decompressed\n12 Characteristics and Properties of A(I,II)M(IV)F6 … 391\n(Fig. 12.20e). The PL intensity and full width at half maximum of BaTiF6:Mn 4+ and ruby Al2O3:Cr 3+ were compared using a neon pressure-transmission medium. BaTiF6:Mn 4+ exhibited stable emission behavior under a high pressure up of to 40 GPa. This demonstration indicates that Mn4+-doped fluorides are alternative candidates as a potential pressure gauge for high-pressure techniques."
    }, {
      "heading" : "12.9 Waterproof Properties",
      "text" : "Although fluoride red phosphors exhibit excellent luminescent properties, their moisture instability limits their applications in the WLED industry. The degradation of fluoride phosphor can be attributed to the change-charged value of Mn ions or desorption of Mn from the crystal lattice because of the influence of environmental factors such as high temperature (HT) and high humidity (HH) as depicted in Fig. 12.21. A facile approach has been recently performed to coat fluoride red\n392 H.-D. Nguyen and R.S. Liu\nphosphors with a moisture-resistant organophosphate (OP) layer [61]. K2SiF6:Mn 4+ (KSFM) was prepared through the coprecipitation and esterification of P2O5 with alcohols. This two-step method was adopted to encapsulate the prepared phosphors using transition-metal ions as cross-linkers between alkylphosphates. The coated layers were abbreviated as (M/E/I)OP(Zn/Al/Ti) with M, E, and I, respectively, representing methanol, ethanol, and isopropanol; and Zn, Al, and Ti are the metal ions acting as cross-linkers between the alkylphosphates.\nDecomposition of the KSFM surface under the electron beam of a transmission electron microscopy (TEM) system at high resolution indicated the unstable structure of KSFM. The 50- to 100-nm‒thick coating layer on the phosphor surface was observed by way of TEM images [61]. The significant durability of KSFM-MOPAl in a hazardous environment with 85 % humidity and at 85 °C for 30 days was presented. The relative internal quantum efficiency (RIQE = IQEt/IQEt = 0; approximately 85 %) and external quantum efficiency (REQE = EQEt/EQEt = 0; approximately 87 %) of KSFM-MOPAl (0.05 M OP) were significantly higher than those of KSFM (RIQE approximately 57 % and REQE approximately 64 %) after 30 days under HH and HT conditions. The performances of WLEDs that were fabricated by combining blue InGaN chips, commercially available YAG:Ce3+ yellow phosphor or b-SiAlON:Eu2+ green phosphor, and KSFM-MOPAl red phosphor were evaluated for commercial application. Color-rendering indices (Ra = 86, R9 = 87) and (Ra = 86, R9 = 93) were observed for WLEDs using KSFM and KSFM-MOPAl, respectively. The chromaticity coordinates (0.4169, 0.4244) and (0.3995, 0.4091) near the black-body locus according to the CIE 1931 color spaces and the color temperatures at 3519 and 3766 K were also measured for WLEDs using KSFM and KSFM-MOPAl, respectively. The moisture-resistance values of warm WLEDs with commercially available KSFM (WLED/cKSFM), prepared-KSFM (WLED/pKSFM), KSFM-MOPAl (WLED/coated KSFM), and b-SiALON were also obtained. After 2016 h under HH and HT conditions and continuous application of 120 mA, the relative quantum efficiency of WLED/cKSFM significantly decreased (approximately 40 % of the initial intensity) compared with that of WLED/pKSFM (approximately 60 % of initial intensity). WLED-coated KSFM demonstrated excellent waterproof property by retaining 86 %\nof its initial quantum efficiency. The thermal stability and package results under HH and HT conditions indicate that the alkylphosphate-coated fluoride materials are promising red phosphors for warm WLED applications. Table 12.2 presents a comparison of the optoelectronic properties of WLEDs using blue LED chip (455 nm), yellow phosphor (YAG), and current red phosphor A(I,II)M(IV)F6:Mn 4+."
    }, {
      "heading" : "12.10 Summary and Perspectives",
      "text" : "The LED-lamp market is growing rapidly with the production of new devices that emit white light. In addition to backlighting color displays in cellular phones, other promising applications of WLEDs include household lighting. Consequently, the demand for warm WLEDs with high color reproducibility has increased. Commercially available red phosphors, such as rare-earth ion (Eu3+, Ce3+)-doped oxy/nitride compounds, were employed to fabricate warm WLEDs. However, the broadband emission, low quantum efficiency, and high production cost limit the application of these red phosphors. Therefore, the narrow-band red-emission phosphors are a significant potential material to further improve the color reproducibility and luminous efficacy of warm WLEDs. Narrow-band red-emitting fluoride phosphors doped by Mn4+ exhibited potential applications in solid-state light sources because of their favorable thermal stability and low-cost preparation. Fluoride red phosphors A2MF6:Mn\n4+ (A = K, Na; M = Si, Ge, Ti) and BaMF6: Mn4+ (M = Si, Ti) were prepared through conventional methods such as cation-exchange reaction, coprecipitation, and HT techniques. The morphology of fluoride compounds can be controlled by using a surfactant in the preparation process. Mn4+-activated fluorides exhibited strong blue-light absorption and intense narrow-band red emission at approximately 630–650 nm, which is not sensitive to the human eyes. The structure and optical properties of fluoride phosphors can be\n394 H.-D. Nguyen and R.S. Liu\ntuned by employing high pressure or high temperature. K2SiF6:Mn 4+ red phosphors coated with hydrophobic alkylphosphate layers exhibited low thermal quenching and excellent moisture resistance with a relative external quantum efficiency of approximately 87 % under high temperature (HT, 85 °C) and high humidity (HH, 85 %) conditions. Approximately 86 % of the luminous efficacy of the WLED using coated K2SiF6:Mn\n4+ was also retained after 2016 h of continuous current (120 mA) application at HT and HH conditions. The simple synthesis process, efficient red luminescence under blue-light excitation, low thermal quenching, and stable emission behavior under high pressure qualify Mn4+-doped fluorides as potential candidates for optoelectronic materials to improve the color reproducibility of WLEDs."
    }, {
      "heading" : "16. Krames MR, Shchekin OB, Mueller-Mach R, Mueller GO, Zhou L, Harbers G, Crafor MG (2007) Status and future of high-power light-emitting diodes for solid-state lighting. J Disp",
      "text" : "Tech 3:160 17. Smet PF, Parmentier AB, Poelman D (2011) Selecting conversion phosphors for white light-emitting diodes. J ElectrochemSoc 158:R37 18. George NC, Denault KA, Seshadri R (2013) Phosphors for solid-state white lighting. Annu Rev Mater Res 43:481 19. Spassky D, Mikhailin V, Nazarov M, Ahmad-Fauzi MN, Zhbanov A (2012) Luminescence and energy transfer mechanisms in CaWO4 single crystals. J Lumin 132:2753 20. Catti M, Gazzaoni G, Ivaldi G (1983) Structures of twinned b-Sr2SiO4 and of a-Sr1.9Ba0.1SiO4. Acta CrystC 39:29 21. Park WJ, Jung MK, Yoon DH (2007) Influence of Eu3+, Bi3+ co-doping content on photoluminescence of YVO4 red phosphors induced by ultraviolet excitation. Sensors and Actuators B 126:324 22. Blasse G, Bril A (1969) Luminescence of phosphors based on host lattices ABO4 (A is Sc, In; B is P, V, Nb). J Chem Phys 50:2974 23. Shionoya S, Yen WM, Yamamoto H (1998) Phosphors handbook. CRC Press, New York, NY, USA 24. Tanabe Y, Sugano S (1954) On the absorption spectra of complex ions I. J Phys Soc Jpn 9:753 25. Zhu HM, Lin CC, Luo W, Shu ST, Liu ZG, Wang M, Kong JT, Ma E, Cao Y, Liu RS,\nChen XY (2014) Highly efficient non-rare-earth red emitting phosphor for warm white light-emitting diodes. Nat Commun 5:4312 26. Takahashi T, Adachi S (2008) Mn4+-Activated Red Photoluminescence in K2SiF6 Phosphor. J Electrochem Soc 155:E183 27. Adachi S, Abe H, Kasa R, Arai T (2012) Synthesis and Properties of Hetero-Dialkaline Heafluorosilicate Red Phosphor KNaSiF6:Mn\n4+. J Electrochem Soc 159:J34 28. Xu YK, Adachi S (2011) Properties of Mn4+-Activated Hexafluorotitanate Phosphors.\nJ Electrochem Soc 158:J58 29. Adachi S, Takahashi T (2009) Photoluminescent properties of K2GeF6:Mn\n4+ red phosphor synthesized from aqueous HF/KMnO4 solution. J Appl Phys 106:013516 30. Brik MG, Srivastava AM (2013) On the optical properties of the Mn4+ ion in solids. JLumin 133:69 31. Du MH (2014) Chemical trends of Mn4+ emission in solids. J Mater Chem C 2:2475 32. Oh JH, Kang H, Eo YJ, Park HK, Do YR (2015) Synthesis of narrow-band red-emitting\nK2SiF6:Mn 4+ phosphors for a deep red monochromatic LED and ultrahigh color quality\nwarm-white LEDs. J Mater Chem C 3:607 33. Liao C, Cao R, Ma Z, Li Y, Dong G, Sharafudeen KN, Qiu J (2013) Synthesis of K2SiF6:Mn 4+\nphosphor from SiO2 powders via redox reaction in HF/KMnO4 solution and their application in warm-white LED. J Am Ceram Soc 96:3552 34. Lv L, Jiang X, Huang S, Chen X, Pan Y (2014) The formation mechanism, improved photoluminescence and LED applications of red phosphor K2SiF6:Mn\n4+. J Mater Chem C 2:3879 35. Wei LL, Lin CC, Fang M-H, Brik MG, Hu SF, Jiao H, Liu RS (2015) A low-temperature co-precipitation approach to synthesize fluoride phosphors K2MF6:Mn\n4+ (M = Ge, Si) for white LED applications. J Mater Chem C 3:1655 36. Fang M-H, Nguyen H-D, Lin CC, Liu RS (2015) Preparation of a novel red Rb2SiF6:Mn 4+\nphosphor with high thermal stability through a simple one-step approach. J Mater Chem C 3:7277 37. Nguyen H-D, Lin CC, Fang MH, Liu RS (2014) Synthesis of Na2SiF6:Mn 4+ red phosphors for\nwhite LED applications by co-precipitation. J Mater Chem C 2:10268\n396 H.-D. Nguyen and R.S. Liu"
    }, {
      "heading" : "38. Wei LL, Lin CC, Wang YY, Fang MH, Jiao H, Liu RS (2015) Photoluminescent evolution induced by structural transformation through thermal treating in the red narrow-band phosphor K2GeF6:Mn",
      "text" : "4+. ACS Appl Mater Interfaces 7:10656 39. Jiang X, Pan Y, Huang S, Chen X, Wang J, Liu G (2014) Hydrothermal synthesis and\nphotoluminescence properties of red phosphor BaSiF6:Mn 4+ for LED applications. J Mater\nChem C 2:2301 40. Jiang X, Chen Z, Huang S, Wang J, Pan Y (2014) A red phosphor BaTiF6:Mn\n4+: reaction mechanism, microstructures, optical properties, and applications for white LEDs. Dalton Trans 43:9414 41. Sekiguchi D, Nara J-I, Adachi S (2013) Photoluminescence and Raman scattering spectroscopies of BaSiF6:Mn\n4+ red phosphor. J ApplPhys 113:183516 42. Kubus M, Enseling D, Justel T, Meyer H-J (2013) Synthesis and luminescent properties of\nred-emitting phosphors: ZnSiF6 6H2O and ZnGeF6 6H2O doped with Mn4+. J Lumin 137:88 43. Hoshino R, Adachi S (2013) Optical spectroscopy of ZnSiF6 6H2O:Mn4+ red phosphor.\nJ ApplPhys 114:213502 44. Xu YK, Adachi S (2012) Photoluminescence and Raman scattering spectra in (NH4)2XF6:\nMn4+(X = Si, Ge, Sn, and Ti) red phosphors. J Electrochem Soc 159:E11 45. Wang Z, Liu Y, Zhou Y, Zhou Q, Tan H, Zhang Q, Peng J (2015) Red-emitting phosphors\nNa2XF6:Mn 4+ (X = Si, Ge, Ti) with high colour-purity for warm white-light emitting Diodes.\nRSC Adv 5:58136 46. Adachi S, Xu YK (2009) Properties of Na2SiF6:Mn 4+ and Na2GeF6:Mn 4+ red phosphors\nsynthesized by wet chemical etching. J Appl Phys 105:013525 47. Adachi S, Arai Y (2011) Optical properties of Mn4+-activated Na2SnF6 and Cs2SnF6 red\nphosphors. J Lumin 131:2652 48. Kasa R, Adachi S (2012) Red and deep red emissions from cubic K2SiF6:Mn\n4+ and hexagonal K2MnF6 synthesized in HF/KMnO4/KHF2/Si Solutions. J Electrochem Soc 159:J89 49. Kim M, Park WB, Chang BB, Kim H, Sohn K-S (2015) Radiative and non-radiative decay rate of K2SiF6:Mn\n4+ phosphors. J Mater Chem C 3:5484 50. Sijbom HF, Joos JJ, Martin LIDJ, Eeckhout KV, Poelman D, Smet PF (2016) Luminescent\nBehavior of the K2SiF6:Mn 4+ Red Phosphor at high fluxes and at the microscopic level. ECS J\nSol Stat Sci Technol 5:R3040 51. Lv L, Chen Z, Liu G, Huanga S, Pan Y (2015) Optimized photoluminescence of red phosphor\nK2TiF6:Mn 4+ synthesized at room temperature and its formation mechanism. J Mater Chem C\n3:1935 52. Ogasawara K, Novita M (2012) Comparative study of multiplet structures of Mn4+ in K2SiF6,\nK2GeF6, and K2TiF6 based on first-principles configuration–interaction calculations. Jpn J ApplPhys 51:022604 53. Adachi S, Arai Y (2011) Photoluminescent properties of K2SnF6 H2O:Mn4+ hydrate phosphor. J Electrochem Soc 158:J81 54. Adachi S, Arai Y (2011) Optical transitions and internal vibronic frequencies of MnF6 2- ions in\nCs2SiF6 and Cs2GeF6 red phosphors. J Electrochem Soc 158:J179 55. Zhou Q, Zhou Y, Liu Y, Wang Z, Chen G, Peng J, Yan J, Wu M (2015) A new and efficient\nred phosphor for solid-state lighting: Cs2TiF6:Mn 4+. J Mater Chem C 2015:9615\n56. Zhou Y, Zhou Q, Liu Y, Wang Z, Yang H, Wang Q (2016) Hydrothermal synthesis and luminescent properties of BaTiF6:Mn\n4+ red phosphor for LED backlighting. Mater Res Bull 73:14 57. Zhou Q, Zhou Y, Liu Y, Luo L, Wang Z, Peng J, Yan J, Wu M (2015) A new red phosphor BaGeF6:Mn\n4+: hydrothermal synthesis, photo-luminescence properties, and its application in warm white LED devices. J Mater Chem C 3:3055 58. Jeong H-L, Huh Y-D (2010) Synthesis of hexagonal prisms and hexagonal plates of Na2SiF6 microcrystals. Mater Lett 64:1816\n12 Characteristics and Properties of A(I,II)M(IV)F6 … 397"
    }, {
      "heading" : "59. Liu J, Du N, Wu P, Wang J, Zhang H, Yang D (2012) Large-scale synthesis of water-soluble Na2SiF6 nanotubes with polyacrylic acid as a surfactant. Mater Res Bull 47:3923",
      "text" : ""
    }, {
      "heading" : "60. Wang Y, Wen T, Tang L, Yang L, Yang W, Zhao Y (2015) Impact of hydrostatic pressure on the crystal structure and photoluminescence properties of Mn4+-doped BaTiF6 red phosphor. Dalton Trans 44:7578",
      "text" : ""
    }, {
      "heading" : "61. Nguyen H-D, Lin CC, Liu RS (2015) Waterproof alkyl phosphate coated fluoride phosphors",
