Repository: skomaks/PaperSearchByJava

File: Papers/twin.sci-hub.se_6079_c243640ea75e3d8a92575e9b2eae6aa6_xray-and-neutron-techniques-for-nanomaterials-characterization-2016.pdf.json (part 49 of 62)
{
      "text" : "! is the macroscopic cross section: Σ ¼ nσ. n is the number density (number of atoms in a unit volume) (atoms/cm3). σ ! is the microscopic cross section (barns/atom) 10 24cm2.\n14 Quasielastic Neutron Scattering: An Advanced Technique for Studying the. . . 769\nn ¼ 1gm cm3 1mole 18gm\n6:02 10 23\nmole ¼ 3:34 10\n22\ncm3\nσ ¼ 2 80 10 24cm2\nΣ ¼ σn ¼ 5:34 cm\nSample thickness, t = ln 0:9ð Þ 5:34 ¼ 0:2mm.\nSo the thickness of water sample for 90 % scattering should be 0.2 mm."
    }, {
      "heading" : "7 Instrumentation",
      "text" : ""
    }, {
      "heading" : "7.1 Choosing the Right Instrument",
      "text" : "The dynamic processes and relaxations that occur in soft matter span a broad range\nof time and length scales. To optimize instrument characteristics and functionality,\ngenerally, different instruments are designed to cover different ranges of time and\nlength scales. A classic diagram showing time and energy against length scales is\nshown in Fig. 14.2 [10]. The three neutron scattering techniques that have been used\nextensively for soft materials include neutron spin echo spectroscopy (NSE) [12],\nbackscattering spectroscopy (BS) [13], and time-of-flight (TOF) spectroscopy\n[14]. The main difference among the three techniques is the time and length scale\nprobed by these instruments. The NSE is sensitive to the slowest motions. It is most\nsensitive to dynamic processes on a time scale of 100 ns to 0.05 ns, placing it in the\nmicro- to nanosecond range. As larger objects tend to move slower, NSE is also\nsensitive to the longer range motions, and length scales on the order of 0.1–25 nm\nare covered. At these times and length scales, NSE can be used to monitor diffusive\nmotions of membranes, polymer chains, or large scale collective motions that span\nacross tens to hundreds of atoms. The BS spectrometers are sensitive to slightly\nfaster and shorter range motions, e.g., time range of 5 ns to 0.01 ns and the length\nscales of about 3 Å to about 3 nm. In soft materials, these often include side group\nmotions, methyl rotations, or crank shaft motions of chain segments and diffusion\nof simple liquids. The TOF spectroscopy is sensitive to the fastest dynamics of the\nthree instruments, that is, to dynamics on the order of picoseconds and faster and\nover comparable length scales as in the BS instrument. At these time scales, the\ndynamical processes probed in TOF experiments are typically atomic or molecular\nvibrations and diffusion of liquids at higher temperatures. The TOF is used heavily\nto probe vibrational and high-frequency relaxation processes of the hydrogenous\nmolecular groups in the sample.\nQENS experiments require access to a neutron scattering facility as production\nof neutrons requires a reactor or spallation source. While there are only a handful of\nthese in most major countries, access is often encouraged, and most users find the\nfacilities open to the scientific and research communities in general. In the United\n770 M. Tyagi and S.M. Chathoth\nStates, two major neutron facilities are NCNR [10] and Spallation Neutron Source\n(SNS) [15]. In Europe, major facilities are Institut Laue-Langevin (ILL) [16] at\nGrenoble and Laboratoire Leon Brillouin (LLB) Saclay [17] at France, FRM II [18]\nin Munich, Germany, and European Spallation Source (ESS) at Lund [19], Sweden.\nAll these facilities offer a number of NSE, BS and TOF spectrometers, which are\ntypically used to explore the motions in soft materials and under confinement.\nBelow we describe details about instrumentation."
    }, {
      "heading" : "7.2 Neutron Spin Echo Spectrometer",
      "text" : "The neutron spin echo technique exploits neutron’s spin and magnetic moment in a\nmagnetic field. Polarized neutrons travel through two symmetric magnetic fields before and after the sample. At the sample a π spin flip occurs by a flipper. If the scattering process is strictly elastic, the Larmor precession angles in the two fields\nare equal and opposite, so that full polarization is recovered, irrespective of the\ninitial neutron energy distribution [12]. Quasi-elastic scattering with the sample\nleads to a change in the neutron energy, resulting in a decrease in the polarization.\nWith the manipulation of the neutron spin, NSE spectrometer directly measures the\nintermediate function S(Q,t) by scanning the magnetic fields in the coils and\nmeasuring the polarization. Measuring the scattering function directly in the time\ndomain is a major advantage as modeling of dynamics is much easier in time\ndomain in comparison to frequency domain where typically Fourier transformation\nis needed to convert the data to time domain (see below for more details). NSE\ntypically is optimized to measure coherent scattering, and therefore, most studies on\nNSE deal with measurements of pair correlation functions in systems such as\npolymers, glass-forming liquids, and membranes. However, incoherent scattering\ncan also be resolved by relatively longer counting times and can be directly\ncompared to incoherent scattering measured on BS and TOF."
    }, {
      "heading" : "7.3 Backscattering Spectrometer",
      "text" : "The BS spectrometer is an inverse geometry spectrometer where the final energy of\nneutrons is fixed. The details of the high-flux backscattering spectrometer (HFBS)\ninstalled at NIST are described in Fig. 14.3 [13]. A beam of neutrons travels through\nthe converging guide and is reflected off of a phase space transformation chopper\n(PST), toward a monochromator.\nThe role of PST chopper is to increase flux at the desired wavelength (6.27 Å for\nSi(111) crystals) and deflect the enhanced beam toward the monochromator.\nThe monochromator selects only the desired wavelength neutrons and focuses\nthem to sample position. This is made possible by rotating PST by 180 in the meantime and allowing neutrons to pass through an open section. When the\nneutrons hit the sample, they scatter at different angles into the Debye-Scherrer\nring of analyzers (made of the same material as monochromator). These analyzers\nreflect only those neutrons with a wavelength of 6.27 Å back toward a bank of 3He detectors that resides just behind and slightly above the sample position. As the\nneutron optics for HFBS spectrometer is designed for 6.27 Å neutrons,\nonly elastically scattered neutrons reach the detectors when the monochromator is\nstatic. This mode of the instrument is generally used to probe phase transitions and\nalso to access overall mobility in samples and is popularly known as “fixed\nwindow scan” or “elastic scans.” To access more details about the dynamics, one\ncan oscillate the monochromator back and forth relative to the incident neutron\nbeam. This Doppler shifts the reflected neutrons with a band of incident energies\naround energy corresponding to 6.27 Å. If the frequency and stroke of the Doppler\ndrive oscillation are known, it is possible to calculate the broadened energy\ndistribution of the Doppler-shifted, initially monochromatic neutron beam. How-\never, only those Doppler-shifted neutrons that change back to their original incident"
    }, {
      "heading" : "6.27 Å wavelength after scattering are reflected off of the analyzers and into the detectors. From this it is possible to determine the energy distribution of the scattered neutrons.",
      "text" : "The energy resolution offered by HFBS is about 0.85 μeV FWHM, which means motions faster than 205 MHz can be explored by the HFBS spectrometer; slower\nmotions appear as static and show up as elastic line. The maximum energy window defined by Doppler frequency is 36 μeV. All scattering events outside of the energy window, associated with fast relaxation processes, appear as background\nunder the scattering spectrum. The other two major backscattering spectrometers\nthat employ the concept of PST chopper are located at ILL [20], France, and FRM II\n[21], Munich, Germany. These are reactor-based BS spectrometers like HFBS at\nNIST. The energy resolution is somewhat similar for BS spectrometer at ILL, while the one at FRM II has slightly better resolution at 0.65 μeV. Another backscattering spectrometer has been installed at the spallation neutron\nsource at Oak Ridge. BASIS [22] is the first spallation source-based backscattering\nspectrometer that utilizes silicon crystals. It features a long primary path flight path\nand S(111) crystals just like HFBS with a near backscattering angle of 88 . The instrumental resolution has been controlled by introducing the elastic deformation\nof the crystals similar to reactor-based backscattering spectrometers. BASIS offers\nslightly broader resolution when compared with reactor-based BS spectrometers (3.5 μeV) but also offers much broader accessible dynamic range of 100 μeV which can be extended to 200 μeV under some conditions. The BASIS instrument is an excellent addition to cover the dynamic range gap that occurs when a typical"
    }, {
      "heading" : "BS spectrometer such as HFBS and a typical time-of-flight spectrometer such as",
      "text" : "DCS at NIST are employed.\n14 Quasielastic Neutron Scattering: An Advanced Technique for Studying the. . . 773"
    }, {
      "heading" : "7.4 Time-of-Flight Spectrometer",
      "text" : "The TOF spectrometer is based on the concept of measuring the flight time of\nneutron. It operates on the principle that when scattered neutrons gain energy, they\nspeed up, while neutrons slow down when they lose energy, and by measuring this\naccurately energy distribution can be established. A schematic in Fig. 14.4 depicts\nhow a typical TOF spectrometer operates (taken from DCS spectrometer at NIST).\nThe neutron beam enters a filter that only allows neutrons of a well-defined\nwavelength range to pass through. This filtered beam of neutrons then goes into a\n“chopper” that periodically releases pulses of neutrons onto the sample. The\ndistance from the chopper to the sample and then from the sample to the detectors\nis accurately known. Since the energy or the speed of the incident beam of neutrons\nis known (defined by the chopper system), it is straightforward to predict how long\nit should take a given pulse of neutrons to leave the chopper, scatter from the\nsample elastically, and then reach the detector. If this time interval has changed,\nthen neutrons have exchanged their energies with the sample. As Fig. 14.4 shows,\nthere are a number of detectors equidistant from the sample, spread out in a semicircle which allows the dynamics to be probed over a large Q range. Typically, by varying the incident neutron wavelength, desired resolution can be chosen which typically falls in the range of 20–600 μeV (full width at half maximum). Though the"
    }, {
      "heading" : "Q range in most TOF spectrometers depend on the wavelength of the neutron, most TOF spectrometers offer Q range comparable to BS for soft matter studies.",
      "text" : "774 M. Tyagi and S.M. Chathoth"
    }, {
      "heading" : "8 Understanding QENS Data",
      "text" : "The fixed window scan (FWS) or the elastic scans are easiest to analyze and\ninterpret as simply all scattered neutrons are counted as a function of an external\nparameter, e.g., temperature or pressure. A first-order phase transition shows up like\na step in elastic intensity. If a relatively smeared change in elastic intensity is\nobserved, this typically means that neutrons are interacting strongly with the\nsample, and therefore dynamics is well suited for BS time scales in that, e.g.,\ntemperature range. In order to understand the details about molecular motions\nunder investigation, it is necessary to model the Q and T dependence of the observed QENS data. As we mentioned above, Q and ω dependence of the scattered neutrons contain all the spatial and temporal characteristics information of the dynamics that fall within the energy and Q resolution of the spectrometer. Most QENS measurements in soft materials focus on the incoherent neutron scattering\ngiven that the incoherent cross section dominates the scattering for hydrogenous\nmaterials and, therefore, provide self-correlation function of the hydrogens. This measured dynamic structure factor S(Q,ω) or S(Q,t) must be normalized properly (discussed below) before being modeled suitably. The process of choosing an\nappropriate model for the motion is beyond the scope of this chapter. However,\nthere are several textbooks dedicated to this subject; see, e.g., Refs. [6] and [23]. In\nthe following we present a few simple models which are typically used to charac-\nterize simple motions in polymers and simple liquids."
    }, {
      "heading" : "8.1 Reduction of QENS Data",
      "text" : "Following procedures are normally applied to get S(Q,ω) of the sample which are corrected for instrument factors and container scattering.\n(a) Monitor normalization: For certain QENS experiments, the absolute values of intensity from different samples may need to be compared. As the neutron flux\neither from a reactor or spallation source varies with time, incoming neutron\nflux has to be normalized for such studies. This is done by measuring total count\nof neutrons before hinting the sample. A beam monitor is placed in front of the\nsample to count the total flux of incoming neutrons that hit the samples, and the\ntotal counts of the monitor are normalized with the detector counts.\n(b) Vanadium normalization (detector efficiency correction): The efficiency of detectors may be different, and correcting the detector efficiently is done by\nnormalizing the scattered data from pure vanadium having geometry similar to\nthe sample. The reason for choosing the vanadium is that it is purely an\nincoherent scatterer, and scattered intensity is roughly independent of angle\nof scattering.\n(c) Self-absorption correction and background: As the neutrons pass through samples, it may get absorbed by the sample and container. In addition, sample\ncontainers can scatter neutrons as well. These factors need to be taken into\n14 Quasielastic Neutron Scattering: An Advanced Technique for Studying the. . . 775\naccount for deducing S(Q,ω). Following equation is generally used to correct for absorption and container scattering to get the absolute scattering from the\nsample [24]:\nIs sð Þ ¼ Icþs sð Þ 1 As, sc sð Þ Ic sð Þ Ac, sc sð Þ As, sc sð ÞAc, c sð Þ (14:6)\nIsðsÞ = intensity from the sample IcðsÞ = intensity from the container Icþs sð Þ = intensity from the sample and container As,scðsÞ = absorption coefficient for scattering in the sample and absorption\nin both samples and container\nAc,sc(s) = absorption coefficient for scattering of container and absorption of both sample and container\nAc,c(s) = absorption coefficient for scattering and self-absorption in container (d) Multiplication by detailed balance factor: In atomic/molecular materials, particularly at low temperatures, the probability of finding atoms in the lowest-\nenergy state is higher than in the high-energy state. Hence, when neutrons\ninteract with nucleus, the probability of losing energy in the scattering process\nis higher than the probability of gaining energy. Therefore, the quasi-elastic\nbroadening will not be symmetrical with respect to zero energy transfer. To account for this, the S(Q,ω) is multiplied by the Boltzmann factor:\nS Q,ωð Þ ¼ exp ℏω 2kBT S Q, ωð Þ (14:7)\nkB is the Boltzmann constant and T is the temperature. (e) Multiple scattering corrections: This is the case where the sample cannot be\nmade thin enough and multiple scattering become dominant. In such cases\nthe Q dependence of the relaxation time found to deviate for small Q values.\nThere are few computer programs available for multiple scattering\ncorrections [25]."
    }, {
      "heading" : "8.2 QENS Data Analysis",
      "text" : "A soft matter system, in general, exhibits a broad spectrum of relaxation processes\nwhose characteristic times range from picoseconds to seconds. This makes\nthe modeling slightly more challenging unlike molecular crystals where a well-\ndefined model can be used to extract parameters that characterize a particular\ndynamic mode. The QENS data fitting and analysis often require trial and\nerror since satisfying results need to achieve an acceptable mathematical fitting as well as make physical sense. The general Eq. 14.8 to model the QENS data can be read as [6]\n776 M. Tyagi and S.M. Chathoth\nS Q,ωð Þ ¼ DWF A Qð Þδ ωð Þ þ 1 A Qð Þ½ SQE Q,ωð Þf g þ BKG (14:8) where DWF is the Debye-Waller factor, A(Q) is the elastic incoherent structure factor (EISF), δ(ω) is the Dirac delta function at zero frequency, SQE(Q,ω) is the quasi-elastic scattering model function, and BKG is the background. In the above\nequation, DWF takes into account all faster vibrational processes. For diffusive or\ndiffusive-like processes, EISF approaches zero, which makes the data analysis\nsimpler. For non-diffusive motions, EISF provides crucial information about the\ngeometry of the motion. The Dirac delta function accounts for any processes that\nare slower than instrumental resolution, and typically flat background accounts for\nany processes that are faster than that can be accessed by instrument\ndynamic (or time) window. As the QENS measured data is resolution broadened,\nthe above equation should be convoluted with instrumental resolution before it\ncan be fitted to the measured experimental data. The first commonly used approach is to treat the QE signal, SQE(Q,ω), by a single Lorentzian function[6, 23]. As Fourier transform of a Lorentzian function is a simple exponential function in\nthe time domain, a Lorentzian function can be interpreted as a purely exponential relaxation process with a single relaxation time τ. In a liquid, atoms or molecules diffuse away in space with time due to relatively small molecular size.\nThis shows up in the measured intermediate scattering function as it decays exponentially with relaxation time τ. This relaxation time depends on the diffusion constants and can be given by τ Qð Þ ¼ D 1Q 2 where D is the diffusion constant. In molecular liquids, individual molecules go through both rotational\nand translational motions. This means while the center of mass translates in\nspace, these molecules also orient and reorient about their center of mass.\nTypically, it is assumed that these two motions are statistically uncorrelated and\ncan be expressed separately. In the frequency domain, this scenario translates to a\nsum of two Lorentzians. As translational motion is strongly dependent on\nspatial access, typically there is a strong Q dependence of relaxation time or\nfull width at half maximum (FWHM) that is typically accessed in frequency\ndomain. In frequency domain, such a Q dependence can be fitted to jump-diffusion\nmodel as\nFWHM ¼ DQ 2\n1þ DQ2τ0 (14:9)\nwhere τ0 is residence time. The local character of rotational motion typically produces Q-independent time scales or FWHM. As we discussed above, NSE\ndirectly measures the intermediate scattering function, S(Q,t), and therefore, data\nreduction is much simpler as no convolution with the instrumental resolution is\nneeded and it simply can be divided. The above modeling generally works for\nsimple liquids. However, for polymer segmental motion, a single Lorentzian\n(or two Lorentzians) is, often, not enough, and, usually, a stretched-exponential\nfunction or Kohlrausch-Williams-Watts (KWW) function [26] fits the data well.\nThe KWW function, in time domain, is given below:\n14 Quasielastic Neutron Scattering: An Advanced Technique for Studying the. . . 777\nS Q, tð Þ exp t=τð Þβ n o\n(14:10)\nIn the above equation, τ is the characteristic relaxation time and β (0<β<1) is the stretched-exponential shape parameter defining the non-exponential behavior of the\nrelaxation. The KWW function has been very successful in describing the dynamics\nof amorphous liquids and polymer segmental motions in literature. The KWW\nmodel can be thought of as a distribution of relaxation times and has also been\ninterpreted in heterogeneous and homogeneous scenarios of the molecular dynam-\nics [27] where the dynamics is believed to be non-exponential inherently. However,\nfitting the QENS data to KWW is not straightforward and it requires caution when used. The KWW function has no exact functional form other than β = 0. 5 [28] in frequency domain, and, therefore, Fourier transform of the experimental data is\nneeded. This often leads to large errors due to limited time range available on\nneutron spectrometers. This problem can often be eliminated by combining differ-\nent instruments and increasing the time range for measurements. In addition, shape\nparameter and relaxation time are strongly coupled, and the correlation matrix has\nto be examined carefully before analyzing the results. For polymer systems, generally, shape parameter β is found to be Q independent and very weakly dependent on temperature although some exceptions exist [29]. This makes the\nfitting procedure relatively easier as one can fix the shape parameter to average\nvalues and determine the relaxation times with better accuracy.\nTypically, elastic intensity is measured as a function of temperature. The\nmeasured elastic intensities can be used to calculate mean square displacement\n(MSD) through Gaussian approximation. Harmonic oscillators are exactly\ndescribed by a Gaussian function according to which the spatial distribution of\nthe particles at long time is Gaussian and takes the form\nI Q, Tð Þ=I0 Qð Þ ¼ exp Q2 < u2 Tð Þ > =3\n(14:11)\nIn the above equation, I0(Q) is the purely elastic intensity and can usually be measured on a sample at low temperatures where no dynamics is expected on the\ntime scale of backscattering instrument. With this assumption, a plot of ln(I/I0) versus Q2 is linear, and the slope provides the value of the mean square displacement, <u2> at a given temperature. Although most atomic motions in soft condensed matter are admittedly anharmonic, this approximation has been useful for\ncharacterizing the dynamics of polymers and other glass formers."
    }, {
      "heading" : "9 Review of Recent Studies",
      "text" : "In recent years QENS has been used for studying relaxation process in various\nmaterials, which includes ionic liquid, organic liquids, water, proton-conducting\nmaterials, metallic glass-forming melts, biomaterials, polymers, and various mate-\nrials in nano- or mesoporous confined states. There are about 40–50 research\n778 M. Tyagi and S.M. Chathoth\narticles based on QENS experiments being published in every year since 1995.\nAmong several fields of research explored by QENS in recent years, in this chapter\nwe would like to discuss following important research result from QENS studies:\ndynamics in glass-forming alloy melts, dynamics of water in confinement, polymer\nunder confinement, dynamics of uniquely synthesized nanoparticles, hydrogen-\nbonded liquids in vycor, solution under confinement, dynamics of gas in nanopores,\nand energy storage applications."
    }, {
      "heading" : "9.1 Dynamics of Glass-Forming Alloy Melts",
      "text" : "The glass transition is a reversible transition. When a liquid is cooled below its\nmelting temperature, it solidifies in the amorphous state. This phenomenon is\ngenerally called as glass transition. Irrespective of the nature of interatomic bonds\nor intermolecular bonds, in general, all liquids can be vitrified on fast cooling.\nAccording to the temperature dependence of viscosity the liquids, glass-forming\nmaterials are generally classified into two groups: strong and fragile [30]. The\nstrong liquids show an Arrhenius dependence of viscosity but the viscosity of\nfragile liquids increases fourfold to fivefold in a short interval of temperature\nclose to the calorimetric glass-transition temperature [31]. The reason for the\nhuge increase in viscosity in a short interval is not yet understood [32]. Most of\nthe recent QENS work on the glass transition was to understand the relaxation\ndynamics in the abovementioned temperature regime. Since metallic liquids spon-\ntaneously crystallize below the melting temperature, studying the dynamics below\nthe melting temperature in the conventional way (using crucible) is not possible.\nTo study the relaxation dynamics in the metallic supercooled liquids, electromag-\nnetic and electrostatic levitation techniques have been used to overcome the\ncrystallization problem [33, 34]. In these QENS studies, the experimental results\nwere mainly compared with the theoretical predictions of dynamics in glass-\nforming liquids [35–37].\nTheoretically, mode-coupling theory (MCT) has been very successful in\nexplaining the dynamics of fragile glass-forming liquids. The theory predicted\nthat the incoherent intermediate scattering function (ISF) decay in two steps\n[38]. The intermediate scattering function can be obtained from QENS experi-\nments. This results in many QENS experiments with metallic glass-forming liquids\nthat studied the shape of ISF and its momentum transfer dependence. The most\nimportant prediction of MCT was the existence of dynamic transition in the glass-\nforming liquids. The MCT predicted that at a critical temperature (Tc) the atomic or\nmolecular transport mechanism changes from non-Arrhenius to Arrhenius temper-\nature dependence, and the Tc depends on the density or packing fraction of the\nliquids.\nProf. Andreas Meyer was the first one to carry out a detailed study on the\ndynamics of dense metallic glass-forming liquids. He has investigated the atomic\nrelaxation process in Zr- and Pd-based alloy melts [35, 36]. The relaxation pro-\ncesses in the abovementioned alloy melts were found to be in excellent agreements\n14 Quasielastic Neutron Scattering: An Advanced Technique for Studying the. . . 779\nwith MCT predictions. The self-correlation functions (S(Q,t) or I(Q,t)) of the alloy\nmelts measured above the melting temperature show two-step relaxation process,\nand ISF holds the time-temperature superposition principle of MCT. The first step\nin the decay of ISF is due to the cage rattling of atoms before the long-range diffusion process and is called the β-relaxation process. The second step in the decay of ISF is the long-range atomic transport process. The MCT has predicted that the decay of first step in ISF due to the β-relaxation process should follow the functional form (see Fig. 14.5):\nI Q, tð Þ ¼ f Q þ hQgλ t=tσð Þ (14:12)\nwhere fQ is the Debye-Waller factor and hQ amplitude of β-relaxation process. The scaling function gλ (t/tσ) is defined by ISF shape parameter λ. The QENS data from Zr- and Pd-based melts found to follow the above equation and results from the fitting of Eq. 14.12 provided the crossover time tσ and hQ, which are temperaturedependent parameter. Error bars throughout the text represent one standard deviation unless defined otherwise. The MCT predicted that close to Tc the temperature dependence of tσ and hQ with the scaling function,\ntσ / T Tcð Þ1=2a and hQ / T Tcð Þ1=2 (14:13) From the temperature dependence of the tσ and hQ (Eq. 14.13), the critical temperature (Tc) of the system was found out. The Tc calculated using the above equations\nfound to be about 1.2–1.3 times the calorimetric glass-transition temperature (Tg).\nBy tracer diffusion technique, Ratzke et al. have measured the diffusion coefficient\nof Co atoms in the Pd-P-based alloy, and it shows a clear change in the diffusion\nprocess from an Arrhenius process to non-Arrhenius process at a critical temperature of 1.2–1.3Tg, thus confirming the Tc obtained from the β-relaxation process that was observed by the QENS experiments [4].\nAccording to MCT the Tc can also be derived from the α-relaxation process and the relaxation time of the α-process is controlled by packing fraction of the liquid.\nThe metallic liquids can be approximated by closed packed hard spheres, and the packing fraction can be calculated from the following equation:ϕ ¼ πnr3=6, where n is the number density and r is the radius of the sphere (atom). The critical packing fraction ϕc is related to relaxation time as follows [39]:\nταh i 1=γ / φ φc½ (14:14) where ϕ and hταi are the packing fraction mean relaxation time of the alpha process, respectively. The critical packing fraction in hard-sphere liquids was calculated by\nthe MCT and found to be 0.547. In a recent study of highly fragile metallic liquids,\nNi59.5Nb40.5 and Ni60Nb34.8Sn5.2, the critical packing fraction of 0.545 0.002 was derived from the QENS data, showing excellent agreements with the MCT pre-\ndictions [39]. A similar value for the critical packing fraction was obtained from the\nQENS data of Ni80P20, Pd40Ni40P20 and Pd43Ni10Cu20P20 melts [40] (Fig. 14.6).\nStudy of glass-forming ability of metallic melts also been carried out using\nQENS technique recently. The glass-forming ability of system means how large in\ndiameters can an alloy melt be cast into its fully amorphous state. Experimentally, it\nwas observed that certain glass-forming alloys increases its glass-forming ability\n(GFA) by the minor addition of other elements. For example, Ce70Cu20Al10 alloy is a glass-forming alloy, and it can be cast into its fully amorphous state only up to\n2 mm in diameter. Only one atomic percentage addition of Nb increases the casting\nthickness by 10 mm in diameter. A QENS study of Ce70Cu20Al10 and Ce69Cu20Al10Nb1 melts indicated shows that the Nb addition changes the dynamics of Ce70Cu20Al10 melt; the intermediate scattering function is more stretched and the diffusion slows down with Nb addition [41]. The results indicate a strong correla-\ntion between melt dynamics and GFA of the metallic liquids.\n14 Quasielastic Neutron Scattering: An Advanced Technique for Studying the. . . 781"
    }, {
      "heading" : "9.2 Dynamics of Water Under Confinement",
      "text" : ""
    }, {
      "heading" : "9.2.1 Early Work Overview",
      "text" : "It will be an understatement to say that water is the most important material on our\nplanet. What makes water such a unique liquid is the fact that the physical\nproperties of water are very different than a typical liquid. Water has been known\nto exhibit anomalous behavior in transport as well as thermodynamic properties,\nparticularly below melting temperature [42]. For example, it has been reported that\na number of thermodynamic functions and associated relaxation times seem to\ndiverge around 228 K. These anomalies sparked a lot of interest; however, due to\nthe unique water behavior at lower temperatures, no success has been achieved in\nmaking measurements down at supercooled temperatures. This is due to the\nso-called no man’s land region where nucleation of crystals dominates and water\nfreezes to hexagonal ice at around 235 K [43]. There have been a number of\nattempts to sneak into no man’s land, e.g., by applying pressure, vitrification on\ncold substrate, and so on, but all attempts have had limited success. This is where\nconfinement by nanopores offers a unique opportunity. It has been found that water\ncan be supercooled below homogeneous nucleation temperature of 235 K under\nconfinement. This temperature seems to decrease and completely disappear\ndepending on the confining geometry. Before we discuss recent findings, it is\nimportant to discuss earlier work on water dynamics.\nThe dynamics of water evolved slowly over the years, starting more than\n30 years ago. In earlier days, water was studied using incoherent QENS, coherent\ninelastic neutron scattering, X-ray scattering, as well as molecular dynamics sim-\nulations. First incoherent scattering measurements were reported by Chen et al. [44]\nwho in their pioneering work used jump-diffusion model to explain water dynam-\nics. In their original work, Teixeira et al. [45] showed the existence of collective,\npropagating high-frequency sound-like excitations. This collective mode appeared\nas shoulder on both sides of elastic peak. Bellissent-Funel et al. studied [46]\nincoherent scattering from water under confinement with vycor. The water mole-\ncules close to the hydrophilic surface performed very local rotational jumps whose\ndiffusion rates were similar to bulk water. However, these water molecules had to\nwait longer before they jump to adjacent available site. In continuation work [47],\ndynamics data could be analyzed using a non-exponential KWW function, and no\nelastic contribution was needed. This piece of work established clearly that there\nwas no “further” slower dynamics of water that exists and also that water dynamics\nis “non-exponential” contrary to popular belief as earlier data was fitted with a\nLorentzian function that represent a simple exponential in time domain. The origin\nof non-exponential relaxation of water was attributed to diffusion of water that was\nstrongly coupled and affected by the local structure of the neighboring shell or cage\neffects as described by MCT. Bellissent-Funel et al. [48] measured heavy water in\nthe pores of a vycor glass to study the effect of confinement on the collective\ndynamics of water. They used an improved neutron spin echo spectrometer at two\nsupercooled temperatures. The normalized scattering functions could be fitted well\nto KWW function. With these measurements, authors were clearly able to establish\n782 M. Tyagi and S.M. Chathoth\npresence of an α-relaxation in water. Using appropriate modeling, the authors were able to show that indeed water dynamics in supercooled regime can be described\nwell in the general framework of the mode-coupling theory, and hence water\nbehaves like a typical glass-forming liquid."
    }, {
      "heading" : "9.2.2 Recent Work Overview",
